Repository: nankan88/RawData_Controlling-slot-coating-edge-profiles-of-battery-electrodes

Description of columns in the CSV file:
Lu = Length of the upstream die lip  
Ld = Length of the downstream die lip  
Shim_thickness = Shim thickness (feed slot width)  
H = Coating gap  
V = Substrate speed  

Bstep_modified = Edge width divided by capillary length  
SR = Shear Rate  
SS = Shear Strain
Ca = Capillary number
Rgt = Gap to thickness ratio
kedge = Edge slope
rho = density
sigma = surface tension
c_star (Fig. 6)

File: G40_slurry.csv
Rgt,Lu,Ld,Shim_thickness,HF/Hg,H,V,Flow rate per unit width,mean_height,Avg./Pre.,max height,Hedge,Rstep,start_x,file name,SR_x,SR_multiple_Ld_x,SS_x,capillary_length,viscosity_label,PowerLawIndex,ZeroShearViscosity,Viscosity,Ca,rho,sigma,c_star,delP_channel,P_drop_channel,P_drop_channel_dimensionless,K_Weinstein,(2n+1)/3,mu0(U^n)/sigma,P_jump,sigma/Hg,P_jump_dimensionless,P_drop_total,kedge,logkedge,Re,Bstep_modified
1.314718968,4,2,0.29,0.805555556,0.36,1.5,375,0.273822778,1.095291111,0.30102037,1.09932553,0.112452886,2.63,27_V_1.5_q_375,69.4,0.139,5.56,2.42,low,0.7,1.8,0.504504058,0.168168019,1.31,0.075,-0.145703677,-477.8919485,477.8919485,13.64303372,1.619111214,0.8,1.814551287,127.901347,208.3333333,0.613926466,349.9906015,0.04834725,-1.315628226,0.017778685,2.95625
0.925782618,4,2,0.29,0.805555556,0.36,1,350,0.388860185,1.111029101,0.395068519,1.015965464,0.080592784,1.635,ev21_V_1_q_350,46.3,0.093,5.56,2.42,low,0.7,1.8,0.569637023,0.126586005,1.31,0.075,-0.368980186,-744.6055036,744.6055036,28.23393186,1.619111214,0.8,1.366171957,79.95397727,208.3333333,0.383779091,664.6515264,0.017854091,-1.748262251,0.01490407,4.31875
0.792280995,4,2,0.29,0.805555556,0.36,0.7,300,0.454384243,1.060229901,0.470728649,1.035970449,0.085652072,0.965,14_V_0.7_q_300,32.4,0.065,5.56,2.42,low,0.7,1.8,0.634028824,0.098626706,1.31,0.075,-0.40004463,-702.5160663,702.5160663,34.19264944,1.619111214,0.8,1.064324341,59.76523943,208.3333333,0.286873149,642.7508269,0.004558759,-2.341153337,0.010953732,2.86875
0.95055453,4,2,0.29,0.805555556,0.36,0.7,250,0.3787263,1.06043364,0.390238714,1.030397715,0.077847133,1.485,11_V_0.7_q_250,32.4,0.065,5.56,2.42,low,0.7,1.8,0.634028824,0.098626706,1.31,0.075,-0.361672019,-558.1483668,558.1483668,27.16602845,1.619111214,0.8,1.064324341,69.13960623,208.3333333,0.33187011,489.0087606,0.003425791,-2.465239198,0.009129864,4.44375
1.304098918,4,2,0.29,0.805555556,0.36,2,500,0.276052679,1.104210714,0.298579286,1.081602567,0.118477544,2.685,ev38_V_2_q_500,92.6,0.185,5.56,2.42,low,0.7,1.8,0.462689037,0.205639572,1.31,0.075,-0.158014148,-600.6249922,600.6249922,14.01933853,1.619111214,0.8,2.219352892,145.3322331,208.3333333,0.697594719,455.292759,0.055056949,-1.259187861,0.026052078,3.49375
1.049935495,4,2,0.29,0.805555556,0.36,0.7,225,0.342878207,1.066732199,0.352570862,1.028268508,0.075690553,1.73,10_V_0.7_q_225,32.4,0.065,5.56,2.42,low,0.7,1.8,0.634028824,0.098626706,1.31,0.075,-0.323112539,-468.2653273,468.2653273,22.79126834,1.619111214,0.8,1.064324341,74.86440334,208.3333333,0.359349136,393.4009239,0.003848629,-2.414693914,0.008265683,3.6
1.635392451,4,2,0.29,0.805555556,0.36,0.5,100,0.220130648,1.100653241,0.260042222,1.181308575,0.092686589,3.015,v1_V_0.5_q_100,23.1,0.046,5.56,2.42,low,0.7,1.8,0.701760487,0.077973387,1.31,0.075,0.536760475,-85.56073482,85.56073482,5.27036415,1.619111214,0.8,0.840977486,91.21153843,208.3333333,0.437815384,-5.65080361,0.021385525,-1.669880081,0.003426517,4.429166667
1.231500009,4,2,0.29,0.805555556,0.36,1.5,400,0.292326429,1.096224107,0.313415,1.072140489,0.106688478,2.515,28_V_1.5_q_400,69.4,0.139,5.56,2.42,low,0.7,1.8,0.504504058,0.168168019,1.31,0.075,-0.226294951,-580.8588662,580.8588662,16.58257086,1.619111214,0.8,1.814551287,121.3825651,208.3333333,0.582636312,459.4763011,0.058611401,-1.232017898,0.018980084,3.091666667
1.083476896,4,2,0.29,0.805555556,0.36,0.5,150,0.332263661,1.107545536,0.359889464,1.083144222,0.085086725,2.115,v3_V_0.5_q_150,23.1,0.046,5.56,2.42,low,0.7,1.8,0.701760487,0.077973387,1.31,0.075,-0.309661248,-351.0015444,351.0015444,21.62096855,1.619111214,0.8,0.840977486,65.61572227,208.3333333,0.314955467,285.3858222,0.020207228,-1.694493258,0.005171961,3.4875
0.865279149,4,2,0.29,0.805555556,0.36,0.7,275,0.416050705,1.059038157,0.427387727,1.027249137,0.078058294,1.205,12_V_0.7_q_275,32.4,0.065,5.56,2.42,low,0.7,1.8,0.634028824,0.098626706,1.31,0.075,-0.385146668,-636.8294516,636.8294516,30.9955704,1.619111214,0.8,1.064324341,64.13133255,208.3333333,0.307830396,572.698119,0.015898974,-1.798630907,0.010029635,3.364583333
1.069733353,4,2,0.29,0.805555556,0.36,1,300,0.336532463,1.121774876,0.347830448,1.033571754,0.08361055,1.92,ev19_V_1_q_300,46.3,0.093,5.56,2.42,low,0.7,1.8,0.569637023,0.126586005,1.31,0.075,-0.316004536,-584.2899143,584.2899143,22.15508957,1.619111214,0.8,1.366171957,89.75389075,208.3333333,0.430818676,494.5360236,0.012223031,-1.912821104,0.012898475,4.133333333
1.575510213,4,2,0.29,0.805555556,0.36,0.7,150,0.228497408,1.066321239,0.256574789,1.122878331,0.091398963,2.765,v7_V_0.7_q_150,32.4,0.065,5.56,2.42,low,0.7,1.8,0.634028824,0.098626706,1.31,0.075,0.344984962,-131.749976,131.749976,6.412494972,1.619111214,0.8,1.064324341,103.5815133,208.3333333,0.497191264,28.16846279,0.028414525,-1.546459604,0.005508332,3.635416667
1.892579849,4,2,0.29,0.805555556,0.36,0.7,125,0.190216545,1.065212655,0.22777803,1.19746697,0.099589814,3.26,v6_V_0.7_q_125,32.4,0.065,5.56,2.42,low,0.7,1.8,0.634028824,0.098626706,1.31,0.075,3.687312145,-27.23161475,27.23161475,1.325408914,1.619111214,0.8,1.064324341,119.9467935,208.3333333,0.575744609,-92.71517873,0.040819684,-1.389130365,0.004585505,3.39375
1.543660614,4,2,0.29,0.805555556,0.36,1.5,325,0.233211884,1.07636254,0.272703023,1.16933588,0.118081966,2.93,25_V_1.5_q_325,69.4,0.139,5.56,2.42,low,0.7,1.8,0.504504058,0.168168019,1.31,0.075,0.262111307,-247.6199293,247.6199293,7.069144096,1.619111214,0.8,1.814551287,145.4287376,208.3333333,0.69805794,102.1911918,0.071534046,-1.14548721,0.015141912,2.864583333
1.456734859,4,2,0.29,0.805555556,0.36,1,225,0.247128019,1.098346749,0.275044074,1.11296192,0.099049306,2.615,ev16_V_1_q_225,46.3,0.093,5.56,2.42,low,0.7,1.8,0.569637023,0.126586005,1.31,0.075,0.079255626,-239.8018262,239.8018262,9.092799325,1.619111214,0.8,1.366171957,114.9045602,208.3333333,0.551541889,124.897266,0.033248287,-1.478230723,0.009471819,3.491666667
1.009844364,4,2,0.29,0.805555556,0.36,1.5,475,0.356490577,1.125759717,0.361875769,1.015106128,0.088131169,2.075,31_V_1.5_q_475,69.4,0.139,5.56,2.42,low,0.7,1.8,0.504504058,0.168168019,1.31,0.075,-0.332507326,-830.193155,830.193155,23.70065712,1.619111214,0.8,1.814551287,103.5648385,208.3333333,0.497111225,726.6283165,0.011013587,-1.958071223,0.023146115,2.233333333
1.31968172,4,2,0.29,0.805555556,0.36,0.5,125,0.272793049,1.091172195,0.302868293,1.110249305,0.086326914,2.46,v2_V_0.5_q_125,23.1,0.046,5.56,2.42,low,0.7,1.8,0.701760487,0.077973387,1.31,0.075,-0.139708722,-218.630588,218.630588,13.46719165,1.619111214,0.8,0.840977486,76.82941928,208.3333333,0.368781213,141.8011688,0.017144885,-1.765865421,0.004246252,4.272916667
0.92330416,4,2,0.29,0.805555556,0.36,0.5,175,0.389904016,1.114011475,0.4107,1.053336162,0.079816585,1.7,v4_V_0.5_q_175,23.1,0.046,5.56,2.42,low,0.7,1.8,0.701760487,0.077973387,1.31,0.075,-0.369687645,-460.1232089,460.1232089,28.34263719,1.619111214,0.8,0.840977486,57.73351822,208.3333333,0.277120887,402.3896907,0.02007536,-1.697336652,0.006069182,2.264583333
1.413989221,4,2,0.29,0.805555556,0.36,1.5,350,0.254598829,1.09113784,0.286727073,1.12619164,0.114943038,2.775,26_V_1.5_q_350,69.4,0.139,5.56,2.42,low,0.7,1.8,0.504504058,0.168168019,1.31,0.075,0.003823911,-359.8110246,359.8110246,10.27201642,1.619111214,0.8,1.814551287,135.5706426,208.3333333,0.650739084,224.240382,0.050351551,-1.297987144,0.016530518,2.960416667
1.135520462,4,2,0.29,0.805555556,0.36,1.5,425,0.317035238,1.118947899,0.325057857,1.025305134,0.094637385,2.33,29_V_1.5_q_425,69.4,0.139,5.56,2.42,low,0.7,1.8,0.504504058,0.168168019,1.31,0.075,-0.287911394,-700.3515617,700.3515617,19.99389194,1.619111214,0.8,1.814551287,113.7534945,208.3333333,0.546016774,586.5980672,0.073137248,-1.135861383,0.02058437,3.283333333
1.457587915,4,2,0.29,0.805555556,0.36,2,450,0.246983387,1.097703943,0.278215161,1.126452935,0.122269004,2.82,ev36_V_2_q_450,92.6,0.185,5.56,2.42,low,0.7,1.8,0.462689037,0.205639572,1.31,0.075,0.080826772,-388.618682,388.618682,9.070846092,1.619111214,0.8,2.219352892,158.8624757,208.3333333,0.762539883,229.7562063,0.071301063,-1.146903997,0.023308705,2.504166667
1.004008199,4,2,0.29,0.805555556,0.36,1,325,0.358562809,1.10327018,0.366649574,1.022553276,0.080575912,1.75,ev20_V_1_q_325,46.3,0.093,5.56,2.42,low,0.7,1.8,0.569637023,0.126586005,1.31,0.075,-0.333505296,-627.7306843,627.7306843,23.80227554,1.619111214,0.8,1.366171957,85.31446308,208.3333333,0.409509423,542.4162212,0.011528057,-1.938243874,0.013742845,4.014583333
1.653697171,4,2,0.29,0.805555556,0.36,1,200,0.217694029,1.088470143,0.251099143,1.153449842,0.103172525,2.9,ev15_V_1_q_200,46.3,0.093,5.56,2.42,low,0.7,1.8,0.569637023,0.126586005,1.31,0.075,0.607878081,-130.3398967,130.3398967,4.942224768,1.619111214,0.8,1.366171957,127.173798,208.3333333,0.61043423,3.166098762,0.03627264,-1.440420835,0.008343686,3.20625
1.381630478,4,2,0.29,0.805555556,0.36,2,475,0.26056171,1.097101935,0.287325161,1.102714446,0.118437141,2.71,ev37_V_2_q_475,92.6,0.185,5.56,2.42,low,0.7,1.8,0.462689037,0.205639572,1.31,0.075,-0.050966789,-484.4189008,484.4189008,11.30694302,1.619111214,0.8,2.219352892,152.2043424,208.3333333,0.730580844,332.2145584,0.132196673,-0.878779474,0.02459014,2.68125
1.163427313,4,2,0.29,0.805555556,0.36,1,275,0.30943059,1.125202145,0.32204,1.040750368,0.086192365,2.1,ev18_V_1_q_275,46.3,0.093,5.56,2.42,low,0.7,1.8,0.569637023,0.126586005,1.31,0.075,-0.272384956,-500.8730459,500.8730459,18.99209095,1.619111214,0.8,1.366171957,95.98961699,208.3333333,0.460750162,404.8834289,0.009817843,-2.007983931,0.011859726,3.941666667
1.339876317,4,2,0.29,0.805555556,0.36,0.7,175,0.268681516,1.074726065,0.287697258,1.070774284,0.085160544,2.41,v8_V_0.7_q_175,32.4,0.065,5.56,2.42,low,0.7,1.8,0.634028824,0.098626706,1.31,0.075,-0.113635504,-262.0200717,262.0200717,12.75296166,1.619111214,0.8,1.064324341,90.99070747,208.3333333,0.436755396,171.0293642,0.031964464,-1.495332578,0.006477041,3.977083333
1.53525781,4,2,0.29,0.805555556,0.36,2,425,0.234488304,1.103474373,0.270072174,1.151751149,0.127093932,2.935,ev35_V_2_q_425,92.6,0.185,5.56,2.42,low,0.7,1.8,0.462689037,0.205639572,1.31,0.075,0.241951727,-310.5627247,310.5627247,7.248922422,1.619111214,0.8,2.219352892,165.5993285,208.3333333,0.794876777,144.9633962,0.048052632,-1.318282822,0.0221295,2.427083333
1.851569878,4,2,0.29,0.805555556,0.36,1.5,500,0.194429605,0.583288816,0.243314211,1.251425729,0.136441828,3.42,32_V_1.5_q_500,69.4,0.139,5.56,2.42,low,0.7,1.8,0.504504058,0.168168019,1.31,0.075,2.45936798,-65.62388138,65.62388138,,1.619111214,0.8,1.814551287,168.205759,208.3333333,0.807387643,-102.5818776,,,,2.3125
1.705651867,4,2,0.29,0.805555556,0.36,2,375,0.211063,1.125669333,0.254618421,1.206362181,0.133584177,3.245,ev33_V_2_q_375,92.6,0.185,5.56,2.42,low,0.7,1.8,0.462689037,0.205639572,1.31,0.075,0.856066737,-173.8232291,173.8232291,4.057251572,1.619111214,0.8,2.219352892,180.1465023,208.3333333,0.864703211,-6.323273241,0.033950434,-1.46915467,0.01991877,2.34375
1.173604554,4,2,0.29,0.805555556,0.36,0.7,200,0.306747276,1.073615466,0.319331379,1.041024336,0.077461433,2.065,v9_V_0.7_q_200,32.4,0.065,5.56,2.42,low,0.7,1.8,0.634028824,0.098626706,1.31,0.075,-0.266296649,-382.7572736,382.7572736,18.62944622,1.619111214,0.8,1.064324341,81.83944999,208.3333333,0.39282936,300.9178236,0.005105138,-2.291992484,0.007394683,
1.321117542,4,2,0.29,0.805555556,0.36,1,250,0.272496571,1.089986286,0.297806735,1.092882502,0.09611872,2.365,ev17_V_1_q_250,46.3,0.093,5.56,2.42,low,0.7,1.8,0.569637023,0.126586005,1.31,0.075,-0.13794461,-353.8249487,353.8249487,13.41632508,1.619111214,0.8,1.366171957,106.2639663,208.3333333,0.510067038,247.5609824,0.031214919,-1.505637784,0.010444135,3.3625
0.867019631,4,2,0.29,0.805555556,0.36,1,375,0.415215512,1.107241364,0.42016,1.011908246,0.076116501,1.465,ev22_V_1_q_375,46.3,0.093,5.56,2.42,low,0.7,1.8,0.569637023,0.126586005,1.31,0.075,-0.384711545,-815.2532524,815.2532524,30.91275134,1.619111214,0.8,1.366171957,75.86753946,208.3333333,0.364164189,739.385713,0.011624787,-1.934614991,0.015914206,4.722916667
1.605843407,4,2,0.29,0.805555556,0.36,2,400,0.224181261,1.120906304,0.26227913,1.169942258,0.12773861,3.025,ev34_V_2_q_400,92.6,0.185,5.56,2.42,low,0.7,1.8,0.462689037,0.205639572,1.31,0.075,0.435283217,-249.3464438,249.3464438,5.820057861,1.619111214,0.8,2.219352892,171.6627532,208.3333333,0.823981215,77.68369062,0.033717675,-1.472142376,0.021156787,2.383333333
2.134325229,4,2,0.29,0.805555556,0.36,2,300,0.168671576,1.124477172,0.223883939,1.327336502,0.142942013,3.63,ev39_V_2_q_300,92.6,0.185,5.56,2.42,low,0.7,1.8,0.462689037,0.205639572,1.31,0.075,10,-22.66437413,22.66437413,0.529014839,1.619111214,0.8,2.219352892,215.5370813,208.3333333,1.03457799,-192.8727072,0.095179984,-1.021454373,0.01591814,
0.821235279,4,2,0.29,0.805555556,0.36,0.5,200,0.438364022,1.095910056,0.461155843,1.051992908,0.084300774,1.155,v5_V_0.5_q_200,23.1,0.046,5.56,2.42,low,0.7,1.8,0.701760487,0.077973387,1.31,0.075,-0.394176908,-533.1812414,533.1812414,,1.619111214,0.8,0.840977486,52.5685827,208.3333333,0.252329197,480.6126587,,,,2.697916667
1.075861511,4,2,0.29,0.805555556,0.36,1.5,450,0.334615558,1.115385192,0.343644615,1.026983377,0.093468033,2.19,30_V_1.5_q_450,69.4,0.139,5.56,2.42,low,0.7,1.8,0.504504058,0.168168019,1.31,0.075,-0.313332388,-768.0441991,768.0441991,21.92640605,1.619111214,0.8,1.814551287,108.9466479,208.3333333,0.52294391,659.0975512,0.078535085,-1.104936281,0.02172582,4.202083333
1.637765549,4,2,0.29,0.805555556,0.36,1.5,300,0.219811682,1.099058409,0.261672273,1.190438427,0.122117601,3.13,24_V_1.5_q_300,69.4,0.139,5.56,2.42,low,0.7,1.8,0.504504058,0.168168019,1.31,0.075,0.545591917,-183.1035691,183.1035691,5.227307504,1.619111214,0.8,1.814551287,152.479044,208.3333333,0.731899411,30.62452511,0.039069411,-1.408163141,0.014271868,2.70625
1.830717229,4,2,0.29,0.805555556,0.36,2,350,0.196644241,1.123681379,0.246657586,1.254334144,0.137034315,3.44,ev41_V_2_q_350,92.6,0.185,5.56,2.42,low,0.7,1.8,0.462689037,0.205639572,1.31,0.075,2.062506668,-92.63126239,92.63126239,2.16212952,1.619111214,0.8,2.219352892,190.6384657,208.3333333,0.915064635,-98.00720336,0.048499325,-1.314264308,0.01855802,3.852083333

File: merged_low_surf_tension_Ca_PowerLaw_JSBStep.csv
Rgt,﻿Rgt_x,Lu,Ld,Shim_thickness,HF/Hg,H,V,Flow rate per unit width,mean_height,Avg./Pre.,max height,Yield,Bstep,Bedge,Hedge,Rstep,start_x,file name,Bstep_modified,SR_x,SR_multiple_Ld_x,SS_x,capillary_length,viscosity_label,PowerLawIndex,ZeroShearViscosity,Viscosity_x,Ca,rho,sigma,c_star,delP_channel,P_drop_channel,P_drop_channel_dimensionless,K_Weinstein,(2n+1)/3,mu0(U^n)/sigma,P_jump,sigma/Hg,P_jump_dimensionless,P_drop_total,tau,k,logk,epsilon,Rgt_inv,Rgt_y,SR_y,SR_multiple_Ld_y,SS_y,Viscosity_y,muV/Hg,Ca_y,Re,B1_step_JS,B2_step_JS
0.752901809,0.763678384,4,2,0.29,0.805555556,0.36,1,425,0.471402632,1.109182663,0.47815,0.2711,28.75461249,11.06272993,1.014313387,0.056523097,0.7,ev22_V_1_q_425,6.424170616,46.3,0.093,5.56,2.11,low_surf,0.7,1.5,0.474697519,0.138800444,1.3,0.057,0.1,-202.9799117,202.9799117,9.235904343,1.619111214,0.8,1.497995567,55.391733,158.3333333,0.349842524,147.5881787,1.427446939,0.490772312,-0.309119947,2,1.239583333,0.806722689,46.3,0.093,5.56,0.474708911,21.9772644,0.138803775,0.021823725,2.757142857,2.757142857
1.242376712,1.348584366,4,2,0.29,0.805555556,0.36,1,250,0.266946592,1.067786366,0.289767183,0.1852,34.68858676,22.66370949,1.085487481,0.083160932,2.055,ev15_V_1_q_250,4.388625592,46.3,0.093,5.56,2.11,low_surf,0.7,1.5,0.474697519,0.138800444,1.3,0.057,0.1,-202.9799117,202.9799117,9.235904343,1.619111214,0.8,1.497995567,87.30096626,158.3333333,0.551374524,115.6789454,0.762061585,1.721947319,0.236019861,1.999999999,0.729166667,1.371428571,46.3,0.093,5.56,0.474708911,21.9772644,0.138803775,0.013225555,5.035714286,4.507142857
0.871137627,0.875900736,4,2,0.29,0.805555556,0.36,1,375,0.411005477,1.096014606,0.413252727,0.2345,28.52760036,6.496263791,1.005467689,0.045389893,1.055,ev20_V_1_q_375,5.556872038,46.3,0.093,5.56,2.11,low_surf,0.7,1.5,0.474697519,0.138800444,1.3,0.057,0.1,-202.9799117,202.9799117,9.235904343,1.619111214,0.8,1.497995567,61.81309193,158.3333333,0.390398475,141.1668197,1.170825606,0.729483673,-0.136984424,2,1.09375,0.914285714,46.3,0.093,5.56,0.474708911,21.9772644,0.138803775,0.018861683,5.004761905,3.776190476
1.294195295,1.34748629,4,2,0.29,0.805555556,0.36,1.5,375,0.267164128,1.068656513,0.278165128,0.2142,40.08771713,31.08576011,1.041176935,0.111086956,2.08,28_V_1.5_q_375,5.075829384,69.4,0.139,5.56,2.11,low_surf,0.7,1.5,0.420420048,0.184394758,1.3,0.057,0.1,-270.693516,270.693516,9.273428722,1.619111214,0.8,1.989639569,105.4173173,158.3333333,0.665793583,165.2761987,0.563200688,3.152634666,0.498673647,1.999227636,0.729166667,1.371428571,69.4,0.139,5.56,0.42033931,29.19022986,0.184359346,0.021507307,3.047619048,3.047619048
1.054478739,1.114102871,4,2,0.29,0.805555556,0.36,1,300,0.323129945,1.077099818,0.341400909,0.1889,29.22972672,17.42333101,1.056543703,0.084699855,1.615,ev17_V_1_q_300,4.476303318,46.3,0.093,5.56,2.11,low_surf,0.7,1.5,0.474697519,0.138800444,1.3,0.057,0.1,-202.9799117,202.9799117,9.235904343,1.619111214,0.8,1.497995567,74.93018241,158.3333333,0.473243257,128.0497293,0.883148095,1.282132553,0.107932927,2,0.875,1.142857143,46.3,0.093,5.56,0.474708911,21.9772644,0.138803775,0.015582222,5.119047619,4.7
1.268401668,1.393282104,4,2,0.29,0.805555556,0.36,2,500,0.258382706,1.033530824,0.283821765,0.2425,46.9265153,38.25720443,1.098454959,0.115349422,2.225,ev38_V_2_q_500,5.746445498,92.6,0.185,5.56,2.11,low_surf,0.7,1.5,0.385574197,0.225481987,1.3,0.057,0.1,-332.0353752,332.0353752,9.300145125,1.619111214,0.8,2.433500978,123.8307394,158.3333333,0.78208888,208.2046358,6.916248368,0.020905417,-1.679741161,2,0.70646957,1.415489135,92.6,0.185,5.56,0.385583451,35.70217139,0.225487398,0.031896968,3.85,3.85
1.676162984,1.703934457,4,2,0.29,0.805555556,0.36,0.5,100,0.211275732,1.056378661,0.21477625,0.2134,50.50272406,31.33346141,1.016568481,0.052166847,2.11,v1_V_0.5_q_100,5.056872038,23.1,0.046,5.56,2.11,low_surf,0.7,1.5,0.584800405,0.085497135,1.3,0.057,0.828099713,-58.22234067,58.22234067,4.303650796,1.619111214,0.8,0.922124437,76.17249808,158.3333333,0.481089462,-17.9501574,1.196485182,0.698530464,-0.155814649,1.339544131,0.583333333,1.714285714,23.1,0.046,5.56,0.584435224,13.52859315,0.085443746,0.003981182,5.821428571,4.14047619
1.619958647,2.01223995,4,2,0.29,0.805555556,0.36,1.5,250,0.178905105,1.073430632,0.222227895,0.2245,62.74275954,54.80559085,1.242155133,0.125989511,3.11,23_V_1.5_q_250,5.319905213,69.4,0.139,5.56,2.11,low_surf,0.7,1.5,0.420420048,0.184394758,1.3,0.057,59457587.98,-0.00000286,0.00000286,9.7978E-08,1.619111214,0.8,1.989639569,145.2901893,158.3333333,0.917622248,-145.2901864,4.145215004,0.058197707,-1.235094123,1.21406454,0.485919682,2.057953273,69.4,0.139,5.56,0.42033931,29.19022986,0.184359346,0.017182325,3.354761905,2.826190476
1.076014645,1.113626919,4,2,0.29,0.805555556,0.36,0.5,150,0.323268048,1.077560159,0.334567937,0.2476,38.29639239,23.85017652,1.034955168,0.06922228,1.425,v3_V_0.5_q_150,5.867298578,23.1,0.046,5.56,2.11,low_surf,0.7,1.5,0.584800405,0.085497135,1.3,0.057,0.1,-124.0857078,124.0857078,9.172107287,1.619111214,0.8,0.922124437,54.20354186,158.3333333,0.342338159,69.88216592,1.216692523,0.675520171,-0.170361678,1.515005985,0.875,1.142857143,23.1,0.046,5.56,0.584435224,13.52859315,0.085443746,0.00620169,6.473809524,6.473809524
1.005689128,1.038521303,4,2,0.29,0.805555556,0.36,1,325,0.346646717,1.066605282,0.3579635,0.2242,32.33839947,20.78484997,1.032646446,0.086553487,1.43,ev18_V_1_q_325,5.312796209,46.3,0.093,5.56,2.11,low_surf,0.7,1.5,0.474697519,0.138800444,1.3,0.057,0.1,-202.9799117,202.9799117,9.235904343,1.619111214,0.8,1.497995567,70.83516046,158.3333333,0.447379961,132.1447512,0.882044277,1.285343563,0.109019227,2,0.947916667,1.054945055,46.3,0.093,5.56,0.474708911,21.9772644,0.138803775,0.016338172,5.254761905,4.923809524
1.031671486,1.043064894,4,2,0.29,0.805555556,0.36,0.7,225,0.345136724,1.073758696,0.348948289,0.1685,24.41061591,8.952973671,1.01104364,0.064692919,1.18,v8_V_0.7_q_225,3.992890995,32.4,0.065,5.56,2.11,low_surf,0.7,1.5,0.528357353,0.108143318,1.3,0.057,0.1,-157.5696853,157.5696853,9.203020862,1.619111214,0.8,1.167022303,60.18358247,158.3333333,0.380106837,97.38610281,1.040985467,0.922806547,-0.034889333,1.964407778,0.9375,1.066666667,32.4,0.065,5.56,0.52832112,17.12151778,0.108135902,0.010017359,5.55,3.969047619
1.223680618,1.236133391,4,2,0.29,0.805555556,0.36,1.5,400,0.291230706,1.092115147,0.294194412,0.2151,36.92948505,25.13471228,1.010176488,0.08478332,1.925,29_V_1.5_q_400,5.097156398,69.4,0.139,5.56,2.11,low_surf,0.7,1.5,0.420420048,0.184394758,1.3,0.057,0.1,-270.693516,270.693516,9.273428722,1.619111214,0.8,1.989639569,98.38859202,158.3333333,0.621401634,172.304924,8.296520429,0.014528073,-1.837791974,2,0.777777778,1.285714286,69.4,0.139,5.56,0.42033931,29.19022986,0.184359346,0.022746667,3.247619048,3.247619048
0.945771471,0.948324732,4,2,0.29,0.805555556,0.36,0.7,250,0.3796168,1.06292704,0.380641636,0.2413,31.78204969,5.834831335,1.00269966,0.038539777,0.88,v9_V_0.7_q_250,5.718009479,32.4,0.065,5.56,2.11,low_surf,0.7,1.5,0.528357353,0.108143318,1.3,0.057,0.1,-157.5696853,157.5696853,9.203020862,1.619111214,0.8,1.167022303,55.76922826,158.3333333,0.352226705,101.800457,1.467434801,0.464389478,-0.333117629,1.788209034,1.041666667,0.96,32.4,0.065,5.56,0.52832112,17.12151778,0.108135902,0.010927189,,
1.350352997,1.358406655,4,2,0.29,0.805555556,0.36,0.5,125,0.26501637,1.060065478,0.266596957,0.2188,41.28046889,24.94185552,1.005964111,0.061204704,1.81,v2_V_0.5_q_125,5.184834123,23.1,0.046,5.56,2.11,low_surf,0.7,1.5,0.584800405,0.085497135,1.3,0.057,0.1,-124.0857078,124.0857078,9.172107287,1.619111214,0.8,0.922124437,63.54183167,158.3333333,0.401316832,60.54387612,0.996187068,1.007669702,0.003318201,1.424234015,0.729166667,1.371428571,23.1,0.046,5.56,0.584435224,13.52859315,0.085443746,0.004941752,5.395238095,5.035714286
1.517968593,1.684899582,4,2,0.29,0.805555556,0.36,1,200,0.213662585,1.068312925,0.237159057,0.2339,54.73583503,43.432967,1.109969987,0.08847312,2.55,ev13_V_1_q_200,5.542654028,46.3,0.093,5.56,2.11,low_surf,0.7,1.5,0.474697519,0.138800444,1.3,0.057,0.730432393,-102.6365308,102.6365308,4.67012313,1.619111214,0.8,1.497995567,104.3219683,158.3333333,0.658875589,-1.685437464,0.542059213,3.403349415,0.53190654,1.999749845,0.583333333,1.714285714,46.3,0.093,5.56,0.474708911,21.9772644,0.138803775,0.010824415,4.757142857,4.25
0.9160561,0.971341932,4,2,0.29,0.805555556,0.36,0.5,175,0.37062129,1.058917972,0.392989032,0.2697,36.38484985,24.09467625,1.060352016,0.081365816,0.905,v4_V_0.5_q_175,6.390995261,23.1,0.046,5.56,2.11,low_surf,0.7,1.5,0.584800405,0.085497135,1.3,0.057,0.1,-124.0857078,124.0857078,9.172107287,1.619111214,0.8,0.922124437,48.58851208,158.3333333,0.306874813,75.49719571,0.974152246,1.053771207,0.022746328,1.999999998,1.020833333,0.979591837,23.1,0.046,5.56,0.584435224,13.52859315,0.085443746,0.007284607,3.395238095,3.395238095
1.718317074,1.939834636,4,2,0.29,0.805555556,0.36,1,175,0.185582829,1.06047331,0.209507317,0.2278,61.3742125,51.56727073,1.128915417,0.101968588,2.83,ev12_V_1_q_175,5.398104265,46.3,0.093,5.56,2.11,low_surf,0.7,1.5,0.474697519,0.138800444,1.3,0.057,7.064509283,-16.87844187,16.87844187,0.767995578,1.619111214,0.8,1.497995567,116.7692048,158.3333333,0.737489715,-99.89076291,5.861857742,0.029102443,-1.536070549,2,0.499699059,2.00120449,46.3,0.093,5.56,0.474708911,21.9772644,0.138803775,0.009562334,3.30952381,3.30952381
1.536245399,1.580665167,4,2,0.29,0.805555556,0.36,0.7,150,0.22775222,1.062843691,0.234337561,0.2382,52.2936726,38.96778709,1.0289145,0.075041917,2.285,v5_V_0.7_q_150,5.644549763,32.4,0.065,5.56,2.11,low_surf,0.7,1.5,0.528357353,0.108143318,1.3,0.057,0.348230932,-114.1472784,114.1472784,6.66689016,1.619111214,0.8,1.167022303,83.92684141,158.3333333,0.530064262,30.22043699,0.857866255,1.358816558,0.13316083,1.49414734,0.624999658,1.600000876,32.4,0.065,5.56,0.52832112,17.12151778,0.108135902,0.006727196,4.935714286,4.464285714
1.098752714,1.110242501,4,2,0.29,0.805555556,0.36,1.5,450,0.324253485,1.080844949,0.327644242,0.2192,33.80071614,19.25962339,1.01045712,0.068770622,1.63,31_V_1.5_q_450,5.194312796,69.4,0.139,5.56,2.11,low_surf,0.7,1.5,0.420420048,0.184394758,1.3,0.057,0.1,-270.693516,270.693516,9.273428722,1.619111214,0.8,1.989639569,90.28731835,158.3333333,0.570235695,180.4061976,0.815131285,1.505029028,0.177544876,2,0.875,1.142857143,69.4,0.139,5.56,0.42033931,29.19022986,0.184359346,0.025332957,2.55,2.55
1.472275265,1.707993159,4,2,0.29,0.805555556,0.36,1.5,300,0.210773678,1.05386839,0.244519492,0.2315,54.91672448,45.92603827,1.160104496,0.111226215,2.635,25_V_1.5_q_300,5.485781991,69.4,0.139,5.56,2.11,low_surf,0.7,1.5,0.420420048,0.184394758,1.3,0.057,0.850531051,-124.9424294,124.9424294,4.280282478,1.619111214,0.8,1.989639569,127.4328444,158.3333333,0.804839017,-2.49041495,6.704428493,0.022247257,-1.652723526,1.981479026,0.545504231,1.833166351,69.4,0.139,5.56,0.42033931,29.19022986,0.184359346,0.018905877,3.538095238,2.945238095
1.337936474,1.507949948,4,2,0.29,0.805555556,0.36,2,450,0.238734714,1.061043175,0.269071071,0.2381,49.86706703,41.34296108,1.127071412,0.117314356,2.45,ev36_V_2_q_450,5.642180095,92.6,0.185,5.56,2.11,low_surf,0.7,1.5,0.385574197,0.225481987,1.3,0.057,0.172075397,-299.3256648,299.3256648,8.383962464,1.619111214,0.8,2.433500978,131.9188209,158.3333333,0.8331715,167.4068439,5.669371207,0.031112164,-1.507069787,1.497907781,0.647025792,1.545533442,92.6,0.185,5.56,0.385583451,35.70217139,0.225487398,0.030239229,2.930952381,2.930952381
1.147712382,1.159207201,4,2,0.29,0.805555556,0.36,1.5,425,0.310557077,1.096083801,0.313667436,0.2198,35.38801984,21.47753343,1.010015418,0.071888212,1.75,30_V_1.5_q_425,5.208530806,69.4,0.139,5.56,2.11,low_surf,0.7,1.5,0.420420048,0.184394758,1.3,0.057,0.1,-270.693516,270.693516,9.273428722,1.619111214,0.8,1.989639569,93.45904345,158.3333333,0.590267643,177.2344725,0.713259441,1.965644349,0.293504942,1.99995143,0.826388889,1.210084034,69.4,0.139,5.56,0.42033931,29.19022986,0.184359346,0.024252292,5.280952381,4.99047619
1.1529725,1.168118305,4,2,0.29,0.805555556,0.36,0.7,200,0.308187962,1.078657868,0.312236415,0.2231,36.19544358,20.86389083,1.013136311,0.065224966,1.565,v7_V_0.7_q_200,5.286729858,32.4,0.065,5.56,2.11,low_surf,0.7,1.5,0.528357353,0.108143318,1.3,0.057,0.1,-157.5696853,157.5696853,9.203020862,1.619111214,0.8,1.167022303,65.8898376,158.3333333,0.416146343,91.67984768,0.907747749,1.213583432,0.084069639,1.875557851,0.833333333,1.2,32.4,0.065,5.56,0.52832112,17.12151778,0.108135902,0.008963461,3.221428571,3.221428571
1.292617477,1.435531859,4,2,0.29,0.805555556,0.36,2,475,0.250778133,1.05590793,0.278504667,0.2376,47.37255135,38.67960843,1.110562005,0.115035841,2.3,ev37_V_2_q_475,5.630331754,92.6,0.185,5.56,2.11,low_surf,0.7,1.5,0.385574197,0.225481987,1.3,0.057,0.034784671,-367.8756775,367.8756775,10.3040141,1.619111214,0.8,2.433500978,126.8257642,158.3333333,0.801004827,241.0499133,5.267790833,0.036036529,-1.443257044,1.271029231,0.685766729,1.458221809,92.6,0.185,5.56,0.385583451,35.70217139,0.225487398,0.031299413,3.642857143,3.052380952
1.406997467,1.513620254,4,2,0.29,0.805555556,0.36,1,225,0.237840369,1.057068308,0.255864,0.2117,44.50463996,32.29056541,1.075780368,0.08187276,2.285,ev14_V_1_q_225,5.016587678,46.3,0.093,5.56,2.11,low_surf,0.7,1.5,0.474697519,0.138800444,1.3,0.057,0.184142754,-179.9955218,179.9955218,8.190078553,1.619111214,0.8,1.497995567,95.74808556,158.3333333,0.604724751,84.24743629,0.625191705,2.558430275,0.407973586,1.999961339,0.65625,1.523809524,46.3,0.093,5.56,0.474708911,21.9772644,0.138803775,0.011678146,4.969047619,4.576190476
1.292111173,1.346990414,4,2,0.29,0.805555556,0.36,0.7,175,0.267262481,1.069049924,0.278613797,0.2152,40.26004682,26.79014268,1.04247254,0.074239578,1.92,v6_V_0.7_q_175,5.099526066,32.4,0.065,5.56,2.11,low_surf,0.7,1.5,0.528357353,0.108143318,1.3,0.057,0.1,-157.5696853,157.5696853,9.203020862,1.619111214,0.8,1.167022303,73.84491201,158.3333333,0.466388918,83.72477327,0.747507206,1.789654648,0.252769233,2,0.729166667,1.371428571,32.4,0.065,5.56,0.52832112,17.12151778,0.108135902,0.007998247,5.076190476,4.919047619
1.143444706,1.226645229,4,2,0.29,0.805555556,0.36,1,275,0.29348339,1.067212327,0.314838136,0.2169,36.95268753,25.1462272,1.072763047,0.084699391,1.875,ev16_V_1_q_275,5.139810427,46.3,0.093,5.56,2.11,low_surf,0.7,1.5,0.474697519,0.138800444,1.3,0.057,0.1,-202.9799117,202.9799117,9.235904343,1.619111214,0.8,1.497995567,80.92668181,158.3333333,0.511115885,122.0532299,0.849830501,1.384635212,0.141335372,2,0.802083333,1.246753247,46.3,0.093,5.56,0.474708911,21.9772644,0.138803775,0.014369844,4.983333333,4.654761905
1.355874327,1.574441795,4,2,0.29,0.805555556,0.36,1.5,325,0.228652467,1.055319077,0.265511333,0.2375,51.93471198,43.40648559,1.161200389,0.117257675,2.43,26_V_1.5_q_325,5.627962085,69.4,0.139,5.56,2.11,low_surf,0.7,1.5,0.420420048,0.184394758,1.3,0.057,0.331041807,-199.9544885,199.9544885,6.850048439,1.619111214,0.8,1.989639569,119.3970957,158.3333333,0.75408692,80.55739274,4.403311785,0.051575224,-1.287558875,1.118415372,0.625325406,1.599167395,69.4,0.139,5.56,0.42033931,29.19022986,0.184359346,0.020528935,2.897619048,2.897619048
1.385350686,1.593168493,4,2,0.29,0.805555556,0.36,2,425,0.2259648,1.063363765,0.259862,0.2346,51.91074008,43.70149687,1.150010975,0.121813908,2.585,ev35_V_2_q_425,5.559241706,92.6,0.185,5.56,2.11,low_surf,0.7,1.5,0.385574197,0.225481987,1.3,0.057,0.384234842,-231.1775622,231.1775622,6.475168126,1.619111214,0.8,2.433500978,137.8499416,158.3333333,0.87063121,93.32762056,5.464817008,0.03348488,-1.475151248,1.549022051,0.609669738,1.640232306,92.6,0.185,5.56,0.385583451,35.70217139,0.225487398,0.029204279,3.504761905,2.847619048
1.488886086,1.809142502,4,2,0.29,0.805555556,0.36,2,375,0.1989893,1.061276267,0.2417915,0.1798,45.17830858,37.33869108,1.215097998,0.127557244,2.93,ev33_V_2_q_375,4.260663507,92.6,0.185,5.56,2.11,low_surf,0.7,1.5,0.385574197,0.225481987,1.3,0.057,1.711488076,-94.14076641,94.14076641,2.636835877,1.619111214,0.8,2.433500978,152.6073463,158.3333333,0.963835871,-58.46657988,5.306184378,0.035516922,-1.449564673,1.478818535,0.525517004,1.902888,92.6,0.185,5.56,0.385583451,35.70217139,0.225487398,0.027173448,2.633333333,2.633333333
1.427033025,1.680656315,4,2,0.29,0.805555556,0.36,2,400,0.214202033,1.071010167,0.252271667,0.2244,52.38045515,44.3739952,1.177727694,0.124899145,2.745,ev34_V_2_q_400,5.317535545,92.6,0.185,5.56,2.11,low_surf,0.7,1.5,0.385574197,0.225481987,1.3,0.057,0.7102069,-170.6344676,170.6344676,4.779386266,1.619111214,0.8,2.433500978,143.8733477,158.3333333,0.908673775,26.76111989,4.564982114,0.047986805,-1.318878161,1.32106734,0.583333333,1.714285714,92.6,0.185,5.56,0.385583451,35.70217139,0.225487398,0.028351248,3.428571429,2.776190476
1.557878908,1.911871233,4,2,0.29,0.805555556,0.36,2,350,0.1882972,1.075984,0.231083429,0.1757,46.65496885,39.61822056,1.22722711,0.142111094,3.085,ev32_V_2_q_350,4.163507109,92.6,0.185,5.56,2.11,low_surf,0.7,1.5,0.385574197,0.225481987,1.3,0.057,4.586598455,-41.04501866,41.04501866,1.149650485,1.619111214,0.8,2.433500978,159.5012644,158.3333333,1.007376407,-118.4562458,4.272751526,0.054775295,-1.261415276,1.365817305,0.508674348,1.965894296,92.6,0.185,5.56,0.385583451,35.70217139,0.225487398,0.025970034,2.626190476,2.626190476
0.773263138,0.802374583,4,2,0.29,0.805555556,0.36,0.7,300,0.44866825,1.046892583,0.4655595,0.2791,31.10315918,19.39071909,1.037647527,0.085379305,0.3,11_V_0.7_q_300,6.613744076,32.4,0.065,5.56,2.11,low_surf,0.7,1.5,0.528357353,0.108143318,1.3,0.057,0.1,-157.5696853,157.5696853,9.203020862,1.619111214,0.8,1.167022303,48.78998714,158.3333333,0.308147287,108.7796981,18.16404934,0.003030921,-2.518425346,1.968215736,1.130952381,0.884210526,32.4,0.065,5.56,0.52832112,17.12151778,0.108135902,0.013364951,2.826190476,2.826190476
0.944003684,0.947430429,4,2,0.29,0.805555556,0.36,1,350,0.37997513,1.085643228,0.381354444,0.2353,30.96255276,15.69839586,1.003630013,0.065512953,1.19,ev19_V_1_q_350,5.575829384,46.3,0.093,5.56,2.11,low_surf,0.7,1.5,0.474697519,0.138800444,1.3,0.057,0.1,-202.9799117,202.9799117,9.235904343,1.619111214,0.8,1.497995567,65.81947553,158.3333333,0.415701951,137.1604361,1.031396274,0.940045519,-0.026851116,2,1.020833333,0.979591837,46.3,0.093,5.56,0.474708911,21.9772644,0.138803775,0.017405782,5.335714286,4.933333333
1.312069775,1.468246249,4,2,0.29,0.805555556,0.36,1.5,350,0.245190478,1.050816335,0.274375652,0.2366,48.24820313,39.90774874,1.119030617,0.119897544,2.245,27_V_1.5_q_350,5.606635071,69.4,0.139,5.56,2.11,low_surf,0.7,1.5,0.420420048,0.184394758,1.3,0.057,0.0934688,-273.3808587,273.3808587,9.36549181,1.619111214,0.8,1.989639569,112.909789,158.3333333,0.713114457,160.4710697,4.64262672,0.046395138,-1.333527533,1.25620496,0.670734222,1.490903501,69.4,0.139,5.56,0.42033931,29.19022986,0.184359346,0.021214311,3.073809524,3.073809524
1.535757103,1.836579276,4,2,0.29,0.805555556,0.36,1.5,275,0.196016586,1.069181379,0.234412069,0.2289,58.38791615,49.86822896,1.195878744,0.117375201,2.88,24_V_1.5_q_275,5.424170616,69.4,0.139,5.56,2.11,low_surf,0.7,1.5,0.420420048,0.184394758,1.3,0.057,2.126646672,-64.68359378,64.68359378,2.215933005,1.619111214,0.8,1.989639569,135.051751,158.3333333,0.852958427,-70.36815723,5.207232846,0.036879583,-1.433213996,1.524640288,0.522957958,1.912199603,69.4,0.139,5.56,0.42033931,29.19022986,0.184359346,0.018124387,3.421428571,2.976190476

File: merged_low_viscosity_Ca_PowerLaw_JSBStep.csv
Rgt,﻿Rgt_x,Lu,Ld,Shim_thickness,HF/Hg,H,V,Flow rate per unit width,mean_height,Avg./Pre.,max height,Yield,Bstep,Bedge,Hedge,Rstep,start_x,file name,Bstep_modified,SR_x,SR_multiple_Ld_x,SS_x,capillary_length,viscosity_label,PowerLawIndex,ZeroShearViscosity,Viscosity_x,Ca,rho,sigma,c_star,delP_channel,P_drop_channel,P_drop_channel_dimensionless,K_Weinstein,(2n+1)/3,mu0(U^n)/sigma,P_jump,sigma/Hg,P_jump_dimensionless,P_drop_total,tau,k,logk,epsilon,Rgt_inv,Rgt_y,SR_y,SR_multiple_Ld_y,SS_y,Viscosity_y,muV/Hg,Ca_y,Re,B1_step_JS,B2_step_JS
1.314718968,1.314718969,4,2,0.29,0.805555556,0.36,1.5,375,0.273822778,1.095291111,0.30102037,0.2049,37.41471065,28.52209763,1.09932553,0.112452886,2.63,27_V_1.5_q_375,4.233471074,69.4,0.139,5.56,2.42,low,0.7,1.8,0.504504058,0.168168019,1.31,0.075,-0.145703677,-477.8919485,477.8919485,13.64303372,1.619111214,0.8,1.814551287,127.901347,208.3333333,0.613926466,349.9906015,4.547933577,0.04834725,-1.315628226,0.746030291,0.729166667,1.371428571,69.4,0.139,5.56,0.504407172,35.02827583,0.168135724,0.017778685,2.95625,2.95625
0.925782618,0.925782617,4,2,0.29,0.805555556,0.36,1,350,0.388860185,1.111029101,0.395068519,0.2237,28.7635516,16.35549291,1.015965464,0.080592784,1.635,ev21_V_1_q_350,4.621900826,46.3,0.093,5.56,2.42,low,0.7,1.8,0.569637023,0.126586005,1.31,0.075,-0.368980186,-744.6055036,744.6055036,28.23393186,1.619111214,0.8,1.366171957,79.95397727,208.3333333,0.383779091,664.6515264,7.483954273,0.017854091,-1.748262251,0.840095531,1.020833333,0.979591837,46.3,0.093,5.56,0.569650694,26.37271731,0.126589043,0.01490407,4.516666667,4.31875
0.792280995,0.792280994,4,2,0.29,0.805555556,0.36,0.7,300,0.454384243,1.060229901,0.470728649,0.2649,29.14933825,17.47419748,1.035970449,0.085652072,0.965,14_V_0.7_q_300,5.473140496,32.4,0.065,5.56,2.42,low,0.7,1.8,0.634028824,0.098626706,1.31,0.075,-0.40004463,-702.5160663,702.5160663,34.19264944,1.619111214,0.8,1.064324341,59.76523943,208.3333333,0.286873149,642.7508269,14.81073694,0.004558759,-2.341153337,1.395434695,1.130952381,0.884210526,32.4,0.065,5.56,0.633985344,20.54582133,0.098619942,0.010953732,3.889583333,2.86875
0.95055453,0.95055453,4,2,0.29,0.805555556,0.36,0.7,250,0.3787263,1.06043364,0.390238714,0.205,27.06439981,14.21871151,1.030397715,0.077847133,1.485,11_V_0.7_q_250,4.23553719,32.4,0.065,5.56,2.42,low,0.7,1.8,0.634028824,0.098626706,1.31,0.075,-0.361672019,-558.1483668,558.1483668,27.16602845,1.619111214,0.8,1.064324341,69.13960623,208.3333333,0.33187011,489.0087606,17.08518159,0.003425791,-2.465239198,2,0.973579365,1.027137629,32.4,0.065,5.56,0.633985344,20.54582133,0.098619942,0.009129864,4.7,4.44375
1.304098918,1.30409892,4,2,0.29,0.805555556,0.36,2,500,0.276052679,1.104210714,0.298579286,0.2323,42.07530266,33.63488465,1.081602567,0.118477544,2.685,ev38_V_2_q_500,4.799586777,92.6,0.185,5.56,2.42,low,0.7,1.8,0.462689037,0.205639572,1.31,0.075,-0.158014148,-600.6249922,600.6249922,14.01933853,1.619111214,0.8,2.219352892,145.3322331,208.3333333,0.697594719,455.292759,4.261808491,0.055056949,-1.259187861,0.834326744,0.729166667,1.371428571,92.6,0.185,5.56,0.462700141,42.84260565,0.205644507,0.026052078,3.49375,3.49375
1.049935495,1.049935495,4,2,0.29,0.805555556,0.36,0.7,225,0.342878207,1.066732199,0.352570862,0.1893,27.60455407,14.39286575,1.028268508,0.075690553,1.73,10_V_0.7_q_225,3.911157025,32.4,0.065,5.56,2.42,low,0.7,1.8,0.634028824,0.098626706,1.31,0.075,-0.323112539,-468.2653273,468.2653273,22.79126834,1.619111214,0.8,1.064324341,74.86440334,208.3333333,0.359349136,393.4009239,16.1193289,0.003848629,-2.414693914,2,0.869316261,1.150329339,32.4,0.065,5.56,0.633985344,20.54582133,0.098619942,0.008265683,3.6,3.6
1.635392451,1.63539245,4,2,0.29,0.805555556,0.36,0.5,100,0.220130648,1.100653241,0.260042222,0.2331,52.94583057,42.15678316,1.181308575,0.092686589,3.015,v1_V_0.5_q_100,4.816115702,23.1,0.046,5.56,2.42,low,0.7,1.8,0.701760487,0.077973387,1.31,0.075,0.536760475,-85.56073482,85.56073482,5.27036415,1.619111214,0.8,0.840977486,91.21153843,208.3333333,0.437815384,-5.65080361,6.838172317,0.021385525,-1.669880081,0.989172189,0.583333333,1.714285715,23.1,0.046,5.56,0.701322269,16.23431178,0.077924697,0.003426517,4.56875,4.429166667
1.231500009,1.231500011,4,2,0.29,0.805555556,0.36,1.5,400,0.292326429,1.096224107,0.313415,0.2052,35.09775031,25.7246669,1.072140489,0.106688478,2.515,28_V_1.5_q_400,4.239669421,69.4,0.139,5.56,2.42,low,0.7,1.8,0.504504058,0.168168019,1.31,0.075,-0.226294951,-580.8588662,580.8588662,16.58257086,1.619111214,0.8,1.814551287,121.3825651,208.3333333,0.582636312,459.4763011,4.130560133,0.058611401,-1.232017898,0.709340235,0.777777778,1.285714286,69.4,0.139,5.56,0.504407172,35.02827583,0.168135724,0.018980084,3.091666667,3.091666667
1.083476896,1.083476897,4,2,0.29,0.805555556,0.36,0.5,150,0.332263661,1.107545536,0.359889464,0.2423,36.46200723,24.70929256,1.083144222,0.085086725,2.115,v3_V_0.5_q_150,5.006198347,23.1,0.046,5.56,2.42,low,0.7,1.8,0.701760487,0.077973387,1.31,0.075,-0.309661248,-351.0015444,351.0015444,21.62096855,1.619111214,0.8,0.840977486,65.61572227,208.3333333,0.314955467,285.3858222,7.034716972,0.020207228,-1.694493258,0.664708785,0.875,1.142857143,23.1,0.046,5.56,0.701322269,16.23431178,0.077924697,0.005171961,3.4875,3.4875
0.865279149,0.86527915,4,2,0.29,0.805555556,0.36,0.7,275,0.416050705,1.059038157,0.427387727,0.2555,30.70539206,17.89445353,1.027249137,0.078058294,1.205,12_V_0.7_q_275,5.27892562,32.4,0.065,5.56,2.42,low,0.7,1.8,0.634028824,0.098626706,1.31,0.075,-0.385146668,-636.8294516,636.8294516,30.9955704,1.619111214,0.8,1.064324341,64.13133255,208.3333333,0.307830396,572.698119,7.930771796,0.015898974,-1.798630907,0.946156368,1.134852969,0.881171418,32.4,0.065,5.56,0.633985344,20.54582133,0.098619942,0.010029635,4.777083333,3.364583333
1.069733353,1.069733354,4,2,0.29,0.805555556,0.36,1,300,0.336532463,1.121774876,0.347830448,0.2212,32.86458582,20.90437262,1.033571754,0.08361055,1.92,ev19_V_1_q_300,4.570247934,46.3,0.093,5.56,2.42,low,0.7,1.8,0.569637023,0.126586005,1.31,0.075,-0.316004536,-584.2899143,584.2899143,22.15508957,1.619111214,0.8,1.366171957,89.75389075,208.3333333,0.430818676,494.5360236,9.045041254,0.012223031,-1.912821104,1.18623508,0.875,1.142857143,46.3,0.093,5.56,0.569650694,26.37271731,0.126589043,0.012898475,4.3375,4.133333333
1.575510213,1.57551021,4,2,0.29,0.805555556,0.36,0.7,150,0.228497408,1.066321239,0.256574789,0.2011,44.00487545,33.06383233,1.122878331,0.091398963,2.765,v7_V_0.7_q_150,4.154958678,32.4,0.065,5.56,2.42,low,0.7,1.8,0.634028824,0.098626706,1.31,0.075,0.344984962,-131.749976,131.749976,6.412494972,1.619111214,0.8,1.064324341,103.5815133,208.3333333,0.497191264,28.16846279,5.932391472,0.028414525,-1.546459604,1.116510904,0.612799206,1.631855899,32.4,0.065,5.56,0.633985344,20.54582133,0.098619942,0.005508332,3.93125,3.635416667
1.892579849,1.892579844,4,2,0.29,0.805555556,0.36,0.7,125,0.190216545,1.065212655,0.22777803,0.2398,63.03342315,52.99223564,1.19746697,0.099589814,3.26,v6_V_0.7_q_125,4.954545455,32.4,0.065,5.56,2.42,low,0.7,1.8,0.634028824,0.098626706,1.31,0.075,3.687312145,-27.23161475,27.23161475,1.325408914,1.619111214,0.8,1.064324341,119.9467935,208.3333333,0.575744609,-92.71517873,4.949543921,0.040819684,-1.389130365,0.86345843,0.520833333,1.92,32.4,0.065,5.56,0.633985344,20.54582133,0.098619942,0.004585505,3.914583333,3.39375
1.543660614,1.543660616,4,2,0.29,0.805555556,0.36,1.5,325,0.233211884,1.07636254,0.272703023,0.2214,47.46756393,38.99887028,1.16933588,0.118081966,2.93,25_V_1.5_q_325,4.574380165,69.4,0.139,5.56,2.42,low,0.7,1.8,0.504504058,0.168168019,1.31,0.075,0.262111307,-247.6199293,247.6199293,7.069144096,1.619111214,0.8,1.814551287,145.4287376,208.3333333,0.69805794,102.1911918,3.738897895,0.071534046,-1.14548721,0.588199346,0.631944444,1.582417582,69.4,0.139,5.56,0.504407172,35.02827583,0.168135724,0.015141912,4.027083333,2.864583333
1.456734859,1.456734862,4,2,0.29,0.805555556,0.36,1,225,0.247128019,1.098346749,0.275044074,0.2028,41.03136529,30.93538339,1.11296192,0.099049306,2.615,ev16_V_1_q_225,4.190082645,46.3,0.093,5.56,2.42,low,0.7,1.8,0.569637023,0.126586005,1.31,0.075,0.079255626,-239.8018262,239.8018262,9.092799325,1.619111214,0.8,1.366171957,114.9045602,208.3333333,0.551541889,124.897266,5.484226232,0.033248287,-1.478230723,0.864168078,0.65625,1.523809524,46.3,0.093,5.56,0.569650694,26.37271731,0.126589043,0.009471819,4.191666667,3.491666667
1.009844364,1.009844364,4,2,0.29,0.805555556,0.36,1.5,475,0.356490577,1.125759717,0.361875769,0.224,31.41738022,20.07065674,1.015106128,0.088131169,2.075,31_V_1.5_q_475,4.628099174,69.4,0.139,5.56,2.42,low,0.7,1.8,0.504504058,0.168168019,1.31,0.075,-0.332507326,-830.193155,830.193155,23.70065712,1.619111214,0.8,1.814551287,103.5648385,208.3333333,0.497111225,726.6283165,9.528742952,0.011013587,-1.958071223,1.340681964,0.923611111,1.082706767,69.4,0.139,5.56,0.504407172,35.02827583,0.168135724,0.023146115,2.679166667,2.233333333
1.31968172,1.319681721,4,2,0.29,0.805555556,0.36,0.5,125,0.272793049,1.091172195,0.302868293,0.2371,43.45785222,31.87397934,1.110249305,0.086326914,2.46,v2_V_0.5_q_125,4.898760331,23.1,0.046,5.56,2.42,low,0.7,1.8,0.701760487,0.077973387,1.31,0.075,-0.139708722,-218.630588,218.630588,13.46719165,1.619111214,0.8,0.840977486,76.82941928,208.3333333,0.368781213,141.8011688,7.637174444,0.017144885,-1.765865421,1.034751063,0.728885894,1.371956857,23.1,0.046,5.56,0.701322269,16.23431178,0.077924697,0.004246252,4.370833333,4.272916667
0.92330416,0.92330416,4,2,0.29,0.805555556,0.36,0.5,175,0.389904016,1.114011475,0.4107,0.2575,33.02094738,20.49222288,1.053336162,0.079816585,1.7,v4_V_0.5_q_175,5.320247934,23.1,0.046,5.56,2.42,low,0.7,1.8,0.701760487,0.077973387,1.31,0.075,-0.369687645,-460.1232089,460.1232089,28.34263719,1.619111214,0.8,0.840977486,57.73351822,208.3333333,0.277120887,402.3896907,7.057783398,0.02007536,-1.697336652,0.625904985,1.020833333,0.979591837,23.1,0.046,5.56,0.701322269,16.23431178,0.077924697,0.006069182,2.645833333,2.264583333
1.413989221,1.41398922,4,2,0.29,0.805555556,0.36,1.5,350,0.254598829,1.09113784,0.286727073,0.1996,39.19892338,30.49896192,1.12619164,0.114943038,2.775,26_V_1.5_q_350,4.123966942,69.4,0.139,5.56,2.42,low,0.7,1.8,0.504504058,0.168168019,1.31,0.075,0.003823911,-359.8110246,359.8110246,10.27201642,1.619111214,0.8,1.814551287,135.5706426,208.3333333,0.650739084,224.240382,4.456496521,0.050351551,-1.297987144,0.756668491,0.680555556,1.469387755,69.4,0.139,5.56,0.504407172,35.02827583,0.168135724,0.016530518,2.960416667,2.960416667
1.135520462,1.135520462,4,2,0.29,0.805555556,0.36,1.5,425,0.317035238,1.118947899,0.325057857,0.2189,34.52297627,23.95632752,1.025305134,0.094637385,2.33,29_V_1.5_q_425,4.522727273,69.4,0.139,5.56,2.42,low,0.7,1.8,0.504504058,0.168168019,1.31,0.075,-0.287911394,-700.3515617,700.3515617,19.99389194,1.619111214,0.8,1.814551287,113.7534945,208.3333333,0.546016774,586.5980672,3.697691639,0.073137248,-1.135861383,0.700991217,0.826388889,1.210084034,69.4,0.139,5.56,0.504407172,35.02827583,0.168135724,0.02058437,3.283333333,3.283333333
1.457587915,1.457587914,4,2,0.29,0.805555556,0.36,2,450,0.246983387,1.097703943,0.278215161,0.225,45.54962231,37.37093457,1.126452935,0.122269004,2.82,ev36_V_2_q_450,4.648760331,92.6,0.185,5.56,2.42,low,0.7,1.8,0.462689037,0.205639572,1.31,0.075,0.080826772,-388.618682,388.618682,9.070846092,1.619111214,0.8,2.219352892,158.8624757,208.3333333,0.762539883,229.7562063,3.745001521,0.071301063,-1.146903997,0.651013347,0.65625,1.523809524,92.6,0.185,5.56,0.462700141,42.84260565,0.205644507,0.023308705,2.954166667,2.504166667
1.004008199,1.0040082,4,2,0.29,0.805555556,0.36,1,325,0.358562809,1.10327018,0.366649574,0.2214,30.87325215,18.46259524,1.022553276,0.080575912,1.75,ev20_V_1_q_325,4.574380165,46.3,0.093,5.56,2.42,low,0.7,1.8,0.569637023,0.126586005,1.31,0.075,-0.333505296,-627.7306843,627.7306843,23.80227554,1.619111214,0.8,1.366171957,85.31446308,208.3333333,0.409509423,542.4162212,9.313693401,0.011528057,-1.938243874,1.190060855,0.947916661,1.054945062,46.3,0.093,5.56,0.569650694,26.37271731,0.126589043,0.013742845,5.166666667,4.014583333
1.653697171,1.653697175,4,2,0.29,0.805555556,0.36,1,200,0.217694029,1.088470143,0.251099143,0.2175,49.95543549,40.2629326,1.153449842,0.103172525,2.9,ev15_V_1_q_200,4.493801653,46.3,0.093,5.56,2.42,low,0.7,1.8,0.569637023,0.126586005,1.31,0.075,0.607878081,-130.3398967,130.3398967,4.942224768,1.619111214,0.8,1.366171957,127.173798,208.3333333,0.61043423,3.166098762,5.250617934,0.03627264,-1.440420835,0.896052436,0.583333333,1.714285714,46.3,0.093,5.56,0.569650694,26.37271731,0.126589043,0.008343686,4.075,3.20625
1.381630478,1.38163048,4,2,0.29,0.805555556,0.36,2,475,0.26056171,1.097101935,0.287325161,0.2311,44.34650054,35.90320317,1.102714446,0.118437141,2.71,ev37_V_2_q_475,4.774793388,92.6,0.185,5.56,2.42,low,0.7,1.8,0.462689037,0.205639572,1.31,0.075,-0.050966789,-484.4189008,484.4189008,11.30694302,1.619111214,0.8,2.219352892,152.2043424,208.3333333,0.730580844,332.2145584,2.750361227,0.132196673,-0.878779474,0.539137888,0.692708333,1.443609023,92.6,0.185,5.56,0.462700141,42.84260565,0.205644507,0.02459014,2.68125,2.68125
1.163427313,1.163427314,4,2,0.29,0.805555556,0.36,1,275,0.30943059,1.125202145,0.32204,0.2177,35.17751755,23.57556183,1.040750368,0.086192365,2.1,ev18_V_1_q_275,4.497933884,46.3,0.093,5.56,2.42,low,0.7,1.8,0.569637023,0.126586005,1.31,0.075,-0.272384956,-500.8730459,500.8730459,18.99209095,1.619111214,0.8,1.366171957,95.98961699,208.3333333,0.460750162,404.8834289,10.09234215,0.009817843,-2.007983931,1.499888469,0.802083333,1.246753247,46.3,0.093,5.56,0.569650694,26.37271731,0.126589043,0.011859726,3.941666667,3.941666667
1.339876317,1.339876316,4,2,0.29,0.805555556,0.36,0.7,175,0.268681516,1.074726065,0.287697258,0.2124,39.52635132,27.78382416,1.070774284,0.085160544,2.41,v8_V_0.7_q_175,4.388429752,32.4,0.065,5.56,2.42,low,0.7,1.8,0.634028824,0.098626706,1.31,0.075,-0.113635504,-262.0200717,262.0200717,12.75296166,1.619111214,0.8,1.064324341,90.99070747,208.3333333,0.436755396,171.0293642,5.593276499,0.031964464,-1.495332578,0.996970746,0.729081659,1.371588473,32.4,0.065,5.56,0.633985344,20.54582133,0.098619942,0.006477041,4.20625,3.977083333
1.53525781,1.535257807,4,2,0.29,0.805555556,0.36,2,425,0.234488304,1.103474373,0.270072174,0.2295,48.93634261,41.06814635,1.151751149,0.127093932,2.935,ev35_V_2_q_425,4.741735537,92.6,0.185,5.56,2.42,low,0.7,1.8,0.462689037,0.205639572,1.31,0.075,0.241951727,-310.5627247,310.5627247,7.248922422,1.619111214,0.8,2.219352892,165.5993285,208.3333333,0.794876777,144.9633962,4.561854309,0.048052632,-1.318282822,0.775780148,0.619791667,1.613445378,92.6,0.185,5.56,0.462700141,42.84260565,0.205644507,0.0221295,2.895833333,2.427083333
1.851569878,1.851569875,4,2,0.29,0.805555556,0.36,1.5,500,0.194429605,0.583288816,0.243314211,0.2177,55.98427248,48.65514173,1.251425729,0.136441828,3.42,32_V_1.5_q_500,4.497933884,69.4,0.139,5.56,2.42,low,0.7,1.8,0.504504058,0.168168019,1.31,0.075,2.45936798,-65.62388138,65.62388138,,1.619111214,0.8,1.814551287,168.205759,208.3333333,0.807387643,-102.5818776,,,,,,,,,,,0,,,2.752083333,2.3125
1.705651867,1.705651867,4,2,0.29,0.805555556,0.36,2,375,0.211063,1.125669333,0.254618421,0.2221,52.61462217,45.12870565,1.206362181,0.133584177,3.245,ev33_V_2_q_375,4.588842975,92.6,0.185,5.56,2.42,low,0.7,1.8,0.462689037,0.205639572,1.31,0.075,0.856066737,-173.8232291,173.8232291,4.057251572,1.619111214,0.8,2.219352892,180.1465023,208.3333333,0.864703211,-6.323273241,5.427218853,0.033950434,-1.46915467,0.939929442,0.546875,1.828571429,92.6,0.185,5.56,0.462700141,42.84260565,0.205644507,0.01991877,2.8375,2.34375
1.173604554,1.173604554,4,2,0.29,0.805555556,0.36,0.7,200,0.306747276,1.073615466,0.319331379,0.2169,35.3548372,22.4451871,1.041024336,0.077461433,2.065,v9_V_0.7_q_200,4.481404959,32.4,0.065,5.56,2.42,low,0.7,1.8,0.634028824,0.098626706,1.31,0.075,-0.266296649,-382.7572736,382.7572736,18.62944622,1.619111214,0.8,1.064324341,81.83944999,208.3333333,0.39282936,300.9178236,13.99575212,0.005105138,-2.291992484,1.999999995,0.779434979,1.282980656,32.4,0.065,5.56,0.633985344,20.54582133,0.098619942,0.007394683,,
1.321117542,1.32111754,4,2,0.29,0.805555556,0.36,1,250,0.272496571,1.089986286,0.297806735,0.2052,37.65184988,27.24804925,1.092882502,0.09611872,2.365,ev17_V_1_q_250,4.239669421,46.3,0.093,5.56,2.42,low,0.7,1.8,0.569637023,0.126586005,1.31,0.075,-0.13794461,-353.8249487,353.8249487,13.41632508,1.619111214,0.8,1.366171957,106.2639663,208.3333333,0.510067038,247.5609824,5.660032073,0.031214919,-1.505637784,0.846267231,0.729166667,1.371428571,46.3,0.093,5.56,0.569650694,26.37271731,0.126589043,0.010444135,4.308333333,3.3625
0.867019631,0.867019632,4,2,0.29,0.805555556,0.36,1,375,0.415215512,1.107241364,0.42016,0.1643,19.78490632,6.64715051,1.011908246,0.076116501,1.465,ev22_V_1_q_375,3.394628099,46.3,0.093,5.56,2.42,low,0.7,1.8,0.569637023,0.126586005,1.31,0.075,-0.384711545,-815.2532524,815.2532524,30.91275134,1.619111214,0.8,1.366171957,75.86753946,208.3333333,0.364164189,739.385713,9.27486283,0.011624787,-1.934614991,1.015706561,1.09375,0.914285714,46.3,0.093,5.56,0.569650694,26.37271731,0.126589043,0.015914206,4.722916667,4.722916667
1.605843407,1.605843408,4,2,0.29,0.805555556,0.36,2,400,0.224181261,1.120906304,0.26227913,0.2242,50.00417946,42.17569284,1.169942258,0.12773861,3.025,ev34_V_2_q_400,4.632231405,92.6,0.185,5.56,2.42,low,0.7,1.8,0.462689037,0.205639572,1.31,0.075,0.435283217,-249.3464438,249.3464438,5.820057861,1.619111214,0.8,2.219352892,171.6627532,208.3333333,0.823981215,77.68369062,5.445919128,0.033717675,-1.472142376,0.923695136,0.583333333,1.714285714,92.6,0.185,5.56,0.462700141,42.84260565,0.205644507,0.021156787,2.914583333,2.383333333
2.134325229,2.134325232,4,2,0.29,0.805555556,0.36,2,300,0.168671576,1.124477172,0.223883939,0.2186,64.80048551,57.80464169,1.327336502,0.142942013,3.63,ev39_V_2_q_300,4.516528926,92.6,0.185,5.56,2.42,low,0.7,1.8,0.462689037,0.205639572,1.31,0.075,10,-22.66437413,22.66437413,0.529014839,1.619111214,0.8,2.219352892,215.5370813,208.3333333,1.03457799,-192.8727072,3.241359388,0.095179984,-1.021454373,0.501865684,0.4375,2.285714286,92.6,0.185,5.56,0.462700141,42.84260565,0.205644507,0.01591814,,
0.821235279,0.821235278,4,2,0.29,0.805555556,0.36,0.5,200,0.438364022,1.095910056,0.461155843,0.2724,31.07006803,19.20778068,1.051992908,0.084300774,1.155,v5_V_0.5_q_200,5.628099174,23.1,0.046,5.56,2.42,low,0.7,1.8,0.701760487,0.077973387,1.31,0.075,-0.394176908,-533.1812414,533.1812414,,1.619111214,0.8,0.840977486,52.5685827,208.3333333,0.252329197,480.6126587,,,,,,,,,,,0,,,3.672916667,2.697916667
1.075861511,1.075861512,4,2,0.29,0.805555556,0.36,1.5,450,0.334615558,1.115385192,0.343644615,0.2223,33.2172242,22.51837916,1.026983377,0.093468033,2.19,30_V_1.5_q_450,4.592975207,69.4,0.139,5.56,2.42,low,0.7,1.8,0.504504058,0.168168019,1.31,0.075,-0.313332388,-768.0441991,768.0441991,21.92640605,1.619111214,0.8,1.814551287,108.9466479,208.3333333,0.52294391,659.0975512,3.56835571,0.078535085,-1.104936281,0.663340109,0.875,1.142857143,69.4,0.139,5.56,0.504407172,35.02827583,0.168135724,0.02172582,4.202083333,4.202083333
1.637765549,1.63776555,4,2,0.29,0.805555556,0.36,1.5,300,0.219811682,1.099058409,0.261672273,0.2202,50.08832974,41.89950199,1.190438427,0.122117601,3.13,24_V_1.5_q_300,4.549586777,69.4,0.139,5.56,2.42,low,0.7,1.8,0.504504058,0.168168019,1.31,0.075,0.545591917,-183.1035691,183.1035691,5.227307504,1.619111214,0.8,1.814551287,152.479044,208.3333333,0.731899411,30.62452511,5.059196765,0.039069411,-1.408163141,0.893799668,0.583333333,1.714285714,69.4,0.139,5.56,0.504407172,35.02827583,0.168135724,0.014271868,2.70625,2.70625
1.830717229,1.830717226,4,2,0.29,0.805555556,0.36,2,350,0.196644241,1.123681379,0.246657586,0.2152,54.71810374,47.42066147,1.254334144,0.137034315,3.44,ev41_V_2_q_350,4.446280992,92.6,0.185,5.56,2.42,low,0.7,1.8,0.462689037,0.205639572,1.31,0.075,2.062506668,-92.63126239,92.63126239,2.16212952,1.619111214,0.8,2.219352892,190.6384657,208.3333333,0.915064635,-98.00720336,4.540797704,0.048499325,-1.314264308,0.791342441,0.510416667,1.959183673,92.6,0.185,5.56,0.462700141,42.84260565,0.205644507,0.01855802,4.683333333,3.852083333
