Repository: nankan88/RawData_Controlling-slot-coating-edge-profiles-of-battery-electrodes

Description of columns in the CSV file:
Lu = Length of the upstream die lip  
Ld = Length of the downstream die lip  
Shim_thickness = Shim thickness (feed slot width)  
H = Coating gap  
V = Substrate speed  

Bstep_modified = Edge width divided by capillary length  
SR = Shear Rate  
SS = Shear Strain
Ca = Capillary number
Rgt = Gap to thickness ratio
kedge = Edge slope
rho = density
sigma = surface tension
c_star (Fig. 6)

File: G40_plus_IPA_slurry.csv
Rgt,Lu,Ld,Shim_thickness,HF/Hg,H,V,Flow rate per unit width,mean_height,Avg./Pre.,max height,Hedge,Rstep,start_x,file name,Bstep_modified,SR_x,SR_multiple_Ld_x,SS_x,capillary_length,viscosity_label,PowerLawIndex,ZeroShearViscosity,Viscosity,Ca,rho,sigma,c_star,delP_channel,P_drop_channel,P_drop_channel_dimensionless,K_Weinstein,(2n+1)/3,mu0(U^n)/sigma,P_jump,sigma/Hg,P_jump_dimensionless,P_drop_total,kedge,logkedge,muV/Hg,Re,Bstep_modified
0.752901809,4,2,0.29,0.805555556,0.36,1,425,0.471402632,1.109182663,0.47815,1.014313387,0.056523097,0.7,ev22_V_1_q_425,6.424170616,46.3,0.093,5.56,2.11,low_surf,0.7,1.5,0.474697519,0.138800444,1.3,0.057,0.1,-202.9799117,202.9799117,9.235904343,1.619111214,0.8,1.497995567,55.391733,158.3333333,0.349842524,147.5881787,0.490772312,-0.309119947,21.9772644,0.021823725,2.757142857
1.242376712,4,2,0.29,0.805555556,0.36,1,250,0.266946592,1.067786366,0.289767183,1.085487481,0.083160932,2.055,ev15_V_1_q_250,4.388625592,46.3,0.093,5.56,2.11,low_surf,0.7,1.5,0.474697519,0.138800444,1.3,0.057,0.1,-202.9799117,202.9799117,9.235904343,1.619111214,0.8,1.497995567,87.30096626,158.3333333,0.551374524,115.6789454,1.721947319,0.236019861,21.9772644,0.013225555,4.507142857
0.871137627,4,2,0.29,0.805555556,0.36,1,375,0.411005477,1.096014606,0.413252727,1.005467689,0.045389893,1.055,ev20_V_1_q_375,5.556872038,46.3,0.093,5.56,2.11,low_surf,0.7,1.5,0.474697519,0.138800444,1.3,0.057,0.1,-202.9799117,202.9799117,9.235904343,1.619111214,0.8,1.497995567,61.81309193,158.3333333,0.390398475,141.1668197,0.729483673,-0.136984424,21.9772644,0.018861683,3.776190476
1.294195295,4,2,0.29,0.805555556,0.36,1.5,375,0.267164128,1.068656513,0.278165128,1.041176935,0.111086956,2.08,28_V_1.5_q_375,5.075829384,69.4,0.139,5.56,2.11,low_surf,0.7,1.5,0.420420048,0.184394758,1.3,0.057,0.1,-270.693516,270.693516,9.273428722,1.619111214,0.8,1.989639569,105.4173173,158.3333333,0.665793583,165.2761987,3.152634666,0.498673647,29.19022986,0.021507307,3.047619048
1.054478739,4,2,0.29,0.805555556,0.36,1,300,0.323129945,1.077099818,0.341400909,1.056543703,0.084699855,1.615,ev17_V_1_q_300,4.476303318,46.3,0.093,5.56,2.11,low_surf,0.7,1.5,0.474697519,0.138800444,1.3,0.057,0.1,-202.9799117,202.9799117,9.235904343,1.619111214,0.8,1.497995567,74.93018241,158.3333333,0.473243257,128.0497293,1.282132553,0.107932927,21.9772644,0.015582222,4.7
1.268401668,4,2,0.29,0.805555556,0.36,2,500,0.258382706,1.033530824,0.283821765,1.098454959,0.115349422,2.225,ev38_V_2_q_500,5.746445498,92.6,0.185,5.56,2.11,low_surf,0.7,1.5,0.385574197,0.225481987,1.3,0.057,0.1,-332.0353752,332.0353752,9.300145125,1.619111214,0.8,2.433500978,123.8307394,158.3333333,0.78208888,208.2046358,0.020905417,-1.679741161,35.70217139,0.031896968,3.85
1.676162984,4,2,0.29,0.805555556,0.36,0.5,100,0.211275732,1.056378661,0.21477625,1.016568481,0.052166847,2.11,v1_V_0.5_q_100,5.056872038,23.1,0.046,5.56,2.11,low_surf,0.7,1.5,0.584800405,0.085497135,1.3,0.057,0.828099713,-58.22234067,58.22234067,4.303650796,1.619111214,0.8,0.922124437,76.17249808,158.3333333,0.481089462,-17.9501574,0.698530464,-0.155814649,13.52859315,0.003981182,4.14047619
1.619958647,4,2,0.29,0.805555556,0.36,1.5,250,0.178905105,1.073430632,0.222227895,1.242155133,0.125989511,3.11,23_V_1.5_q_250,5.319905213,69.4,0.139,5.56,2.11,low_surf,0.7,1.5,0.420420048,0.184394758,1.3,0.057,59457587.98,-0.00000286,0.00000286,9.80E-08,1.619111214,0.8,1.989639569,145.2901893,158.3333333,0.917622248,-145.2901864,0.058197707,-1.235094123,29.19022986,0.017182325,2.826190476
1.076014645,4,2,0.29,0.805555556,0.36,0.5,150,0.323268048,1.077560159,0.334567937,1.034955168,0.06922228,1.425,v3_V_0.5_q_150,5.867298578,23.1,0.046,5.56,2.11,low_surf,0.7,1.5,0.584800405,0.085497135,1.3,0.057,0.1,-124.0857078,124.0857078,9.172107287,1.619111214,0.8,0.922124437,54.20354186,158.3333333,0.342338159,69.88216592,0.675520171,-0.170361678,13.52859315,0.00620169,6.473809524
1.005689128,4,2,0.29,0.805555556,0.36,1,325,0.346646717,1.066605282,0.3579635,1.032646446,0.086553487,1.43,ev18_V_1_q_325,5.312796209,46.3,0.093,5.56,2.11,low_surf,0.7,1.5,0.474697519,0.138800444,1.3,0.057,0.1,-202.9799117,202.9799117,9.235904343,1.619111214,0.8,1.497995567,70.83516046,158.3333333,0.447379961,132.1447512,1.285343563,0.109019227,21.9772644,0.016338172,4.923809524
1.031671486,4,2,0.29,0.805555556,0.36,0.7,225,0.345136724,1.073758696,0.348948289,1.01104364,0.064692919,1.18,v8_V_0.7_q_225,3.992890995,32.4,0.065,5.56,2.11,low_surf,0.7,1.5,0.528357353,0.108143318,1.3,0.057,0.1,-157.5696853,157.5696853,9.203020862,1.619111214,0.8,1.167022303,60.18358247,158.3333333,0.380106837,97.38610281,0.922806547,-0.034889333,17.12151778,0.010017359,3.969047619
1.223680618,4,2,0.29,0.805555556,0.36,1.5,400,0.291230706,1.092115147,0.294194412,1.010176488,0.08478332,1.925,29_V_1.5_q_400,5.097156398,69.4,0.139,5.56,2.11,low_surf,0.7,1.5,0.420420048,0.184394758,1.3,0.057,0.1,-270.693516,270.693516,9.273428722,1.619111214,0.8,1.989639569,98.38859202,158.3333333,0.621401634,172.304924,0.014528073,-1.837791974,29.19022986,0.022746667,3.247619048
0.945771471,4,2,0.29,0.805555556,0.36,0.7,250,0.3796168,1.06292704,0.380641636,1.00269966,0.038539777,0.88,v9_V_0.7_q_250,5.718009479,32.4,0.065,5.56,2.11,low_surf,0.7,1.5,0.528357353,0.108143318,1.3,0.057,0.1,-157.5696853,157.5696853,9.203020862,1.619111214,0.8,1.167022303,55.76922826,158.3333333,0.352226705,101.800457,0.464389478,-0.333117629,17.12151778,0.010927189,
1.350352997,4,2,0.29,0.805555556,0.36,0.5,125,0.26501637,1.060065478,0.266596957,1.005964111,0.061204704,1.81,v2_V_0.5_q_125,5.184834123,23.1,0.046,5.56,2.11,low_surf,0.7,1.5,0.584800405,0.085497135,1.3,0.057,0.1,-124.0857078,124.0857078,9.172107287,1.619111214,0.8,0.922124437,63.54183167,158.3333333,0.401316832,60.54387612,1.007669702,0.003318201,13.52859315,0.004941752,5.035714286
1.517968593,4,2,0.29,0.805555556,0.36,1,200,0.213662585,1.068312925,0.237159057,1.109969987,0.08847312,2.55,ev13_V_1_q_200,5.542654028,46.3,0.093,5.56,2.11,low_surf,0.7,1.5,0.474697519,0.138800444,1.3,0.057,0.730432393,-102.6365308,102.6365308,4.67012313,1.619111214,0.8,1.497995567,104.3219683,158.3333333,0.658875589,-1.685437464,3.403349415,0.53190654,21.9772644,0.010824415,4.25
0.9160561,4,2,0.29,0.805555556,0.36,0.5,175,0.37062129,1.058917972,0.392989032,1.060352016,0.081365816,0.905,v4_V_0.5_q_175,6.390995261,23.1,0.046,5.56,2.11,low_surf,0.7,1.5,0.584800405,0.085497135,1.3,0.057,0.1,-124.0857078,124.0857078,9.172107287,1.619111214,0.8,0.922124437,48.58851208,158.3333333,0.306874813,75.49719571,1.053771207,0.022746328,13.52859315,0.007284607,3.395238095
1.718317074,4,2,0.29,0.805555556,0.36,1,175,0.185582829,1.06047331,0.209507317,1.128915417,0.101968588,2.83,ev12_V_1_q_175,5.398104265,46.3,0.093,5.56,2.11,low_surf,0.7,1.5,0.474697519,0.138800444,1.3,0.057,7.064509283,-16.87844187,16.87844187,0.767995578,1.619111214,0.8,1.497995567,116.7692048,158.3333333,0.737489715,-99.89076291,0.029102443,-1.536070549,21.9772644,0.009562334,3.30952381
1.536245399,4,2,0.29,0.805555556,0.36,0.7,150,0.22775222,1.062843691,0.234337561,1.0289145,0.075041917,2.285,v5_V_0.7_q_150,5.644549763,32.4,0.065,5.56,2.11,low_surf,0.7,1.5,0.528357353,0.108143318,1.3,0.057,0.348230932,-114.1472784,114.1472784,6.66689016,1.619111214,0.8,1.167022303,83.92684141,158.3333333,0.530064262,30.22043699,1.358816558,0.13316083,17.12151778,0.006727196,4.464285714
1.098752714,4,2,0.29,0.805555556,0.36,1.5,450,0.324253485,1.080844949,0.327644242,1.01045712,0.068770622,1.63,31_V_1.5_q_450,5.194312796,69.4,0.139,5.56,2.11,low_surf,0.7,1.5,0.420420048,0.184394758,1.3,0.057,0.1,-270.693516,270.693516,9.273428722,1.619111214,0.8,1.989639569,90.28731835,158.3333333,0.570235695,180.4061976,1.505029028,0.177544876,29.19022986,0.025332957,2.55
1.472275265,4,2,0.29,0.805555556,0.36,1.5,300,0.210773678,1.05386839,0.244519492,1.160104496,0.111226215,2.635,25_V_1.5_q_300,5.485781991,69.4,0.139,5.56,2.11,low_surf,0.7,1.5,0.420420048,0.184394758,1.3,0.057,0.850531051,-124.9424294,124.9424294,4.280282478,1.619111214,0.8,1.989639569,127.4328444,158.3333333,0.804839017,-2.49041495,0.022247257,-1.652723526,29.19022986,0.018905877,2.945238095
1.337936474,4,2,0.29,0.805555556,0.36,2,450,0.238734714,1.061043175,0.269071071,1.127071412,0.117314356,2.45,ev36_V_2_q_450,5.642180095,92.6,0.185,5.56,2.11,low_surf,0.7,1.5,0.385574197,0.225481987,1.3,0.057,0.172075397,-299.3256648,299.3256648,8.383962464,1.619111214,0.8,2.433500978,131.9188209,158.3333333,0.8331715,167.4068439,0.031112164,-1.507069787,35.70217139,0.030239229,2.930952381
1.147712382,4,2,0.29,0.805555556,0.36,1.5,425,0.310557077,1.096083801,0.313667436,1.010015418,0.071888212,1.75,30_V_1.5_q_425,5.208530806,69.4,0.139,5.56,2.11,low_surf,0.7,1.5,0.420420048,0.184394758,1.3,0.057,0.1,-270.693516,270.693516,9.273428722,1.619111214,0.8,1.989639569,93.45904345,158.3333333,0.590267643,177.2344725,1.965644349,0.293504942,29.19022986,0.024252292,4.99047619
1.1529725,4,2,0.29,0.805555556,0.36,0.7,200,0.308187962,1.078657868,0.312236415,1.013136311,0.065224966,1.565,v7_V_0.7_q_200,5.286729858,32.4,0.065,5.56,2.11,low_surf,0.7,1.5,0.528357353,0.108143318,1.3,0.057,0.1,-157.5696853,157.5696853,9.203020862,1.619111214,0.8,1.167022303,65.8898376,158.3333333,0.416146343,91.67984768,1.213583432,0.084069639,17.12151778,0.008963461,3.221428571
1.292617477,4,2,0.29,0.805555556,0.36,2,475,0.250778133,1.05590793,0.278504667,1.110562005,0.115035841,2.3,ev37_V_2_q_475,5.630331754,92.6,0.185,5.56,2.11,low_surf,0.7,1.5,0.385574197,0.225481987,1.3,0.057,0.034784671,-367.8756775,367.8756775,10.3040141,1.619111214,0.8,2.433500978,126.8257642,158.3333333,0.801004827,241.0499133,0.036036529,-1.443257044,35.70217139,0.031299413,3.052380952
1.406997467,4,2,0.29,0.805555556,0.36,1,225,0.237840369,1.057068308,0.255864,1.075780368,0.08187276,2.285,ev14_V_1_q_225,5.016587678,46.3,0.093,5.56,2.11,low_surf,0.7,1.5,0.474697519,0.138800444,1.3,0.057,0.184142754,-179.9955218,179.9955218,8.190078553,1.619111214,0.8,1.497995567,95.74808556,158.3333333,0.604724751,84.24743629,2.558430275,0.407973586,21.9772644,0.011678146,4.576190476
1.292111173,4,2,0.29,0.805555556,0.36,0.7,175,0.267262481,1.069049924,0.278613797,1.04247254,0.074239578,1.92,v6_V_0.7_q_175,5.099526066,32.4,0.065,5.56,2.11,low_surf,0.7,1.5,0.528357353,0.108143318,1.3,0.057,0.1,-157.5696853,157.5696853,9.203020862,1.619111214,0.8,1.167022303,73.84491201,158.3333333,0.466388918,83.72477327,1.789654648,0.252769233,17.12151778,0.007998247,4.919047619
1.143444706,4,2,0.29,0.805555556,0.36,1,275,0.29348339,1.067212327,0.314838136,1.072763047,0.084699391,1.875,ev16_V_1_q_275,5.139810427,46.3,0.093,5.56,2.11,low_surf,0.7,1.5,0.474697519,0.138800444,1.3,0.057,0.1,-202.9799117,202.9799117,9.235904343,1.619111214,0.8,1.497995567,80.92668181,158.3333333,0.511115885,122.0532299,1.384635212,0.141335372,21.9772644,0.014369844,4.654761905
1.355874327,4,2,0.29,0.805555556,0.36,1.5,325,0.228652467,1.055319077,0.265511333,1.161200389,0.117257675,2.43,26_V_1.5_q_325,5.627962085,69.4,0.139,5.56,2.11,low_surf,0.7,1.5,0.420420048,0.184394758,1.3,0.057,0.331041807,-199.9544885,199.9544885,6.850048439,1.619111214,0.8,1.989639569,119.3970957,158.3333333,0.75408692,80.55739274,0.051575224,-1.287558875,29.19022986,0.020528935,2.897619048
1.385350686,4,2,0.29,0.805555556,0.36,2,425,0.2259648,1.063363765,0.259862,1.150010975,0.121813908,2.585,ev35_V_2_q_425,5.559241706,92.6,0.185,5.56,2.11,low_surf,0.7,1.5,0.385574197,0.225481987,1.3,0.057,0.384234842,-231.1775622,231.1775622,6.475168126,1.619111214,0.8,2.433500978,137.8499416,158.3333333,0.87063121,93.32762056,0.03348488,-1.475151248,35.70217139,0.029204279,2.847619048
1.488886086,4,2,0.29,0.805555556,0.36,2,375,0.1989893,1.061276267,0.2417915,1.215097998,0.127557244,2.93,ev33_V_2_q_375,4.260663507,92.6,0.185,5.56,2.11,low_surf,0.7,1.5,0.385574197,0.225481987,1.3,0.057,1.711488076,-94.14076641,94.14076641,2.636835877,1.619111214,0.8,2.433500978,152.6073463,158.3333333,0.963835871,-58.46657988,0.035516922,-1.449564673,35.70217139,0.027173448,2.633333333
1.427033025,4,2,0.29,0.805555556,0.36,2,400,0.214202033,1.071010167,0.252271667,1.177727694,0.124899145,2.745,ev34_V_2_q_400,5.317535545,92.6,0.185,5.56,2.11,low_surf,0.7,1.5,0.385574197,0.225481987,1.3,0.057,0.7102069,-170.6344676,170.6344676,4.779386266,1.619111214,0.8,2.433500978,143.8733477,158.3333333,0.908673775,26.76111989,0.047986805,-1.318878161,35.70217139,0.028351248,2.776190476
1.557878908,4,2,0.29,0.805555556,0.36,2,350,0.1882972,1.075984,0.231083429,1.22722711,0.142111094,3.085,ev32_V_2_q_350,4.163507109,92.6,0.185,5.56,2.11,low_surf,0.7,1.5,0.385574197,0.225481987,1.3,0.057,4.586598455,-41.04501866,41.04501866,1.149650485,1.619111214,0.8,2.433500978,159.5012644,158.3333333,1.007376407,-118.4562458,0.054775295,-1.261415276,35.70217139,0.025970034,2.626190476
0.773263138,4,2,0.29,0.805555556,0.36,0.7,300,0.44866825,1.046892583,0.4655595,1.037647527,0.085379305,0.3,11_V_0.7_q_300,6.613744076,32.4,0.065,5.56,2.11,low_surf,0.7,1.5,0.528357353,0.108143318,1.3,0.057,0.1,-157.5696853,157.5696853,9.203020862,1.619111214,0.8,1.167022303,48.78998714,158.3333333,0.308147287,108.7796981,0.003030921,-2.518425346,17.12151778,0.013364951,2.826190476
0.944003684,4,2,0.29,0.805555556,0.36,1,350,0.37997513,1.085643228,0.381354444,1.003630013,0.065512953,1.19,ev19_V_1_q_350,5.575829384,46.3,0.093,5.56,2.11,low_surf,0.7,1.5,0.474697519,0.138800444,1.3,0.057,0.1,-202.9799117,202.9799117,9.235904343,1.619111214,0.8,1.497995567,65.81947553,158.3333333,0.415701951,137.1604361,0.940045519,-0.026851116,21.9772644,0.017405782,4.933333333
1.312069775,4,2,0.29,0.805555556,0.36,1.5,350,0.245190478,1.050816335,0.274375652,1.119030617,0.119897544,2.245,27_V_1.5_q_350,5.606635071,69.4,0.139,5.56,2.11,low_surf,0.7,1.5,0.420420048,0.184394758,1.3,0.057,0.0934688,-273.3808587,273.3808587,9.36549181,1.619111214,0.8,1.989639569,112.909789,158.3333333,0.713114457,160.4710697,0.046395138,-1.333527533,29.19022986,0.021214311,3.073809524
1.535757103,4,2,0.29,0.805555556,0.36,1.5,275,0.196016586,1.069181379,0.234412069,1.195878744,0.117375201,2.88,24_V_1.5_q_275,5.424170616,69.4,0.139,5.56,2.11,low_surf,0.7,1.5,0.420420048,0.184394758,1.3,0.057,2.126646672,-64.68359378,64.68359378,2.215933005,1.619111214,0.8,1.989639569,135.051751,158.3333333,0.852958427,-70.36815723,0.036879583,-1.433213996,29.19022986,0.018124387,2.976190476

File: G45_slurry.csv (part 1 of 4)
Rgt,Lu,Lu/Hg,Ld,Ld/Hg,Shim_thickness,HF/Hg,H,V,Flow rate per unit width,mean_height,Avg./Pre.,max height,Hedge,Rstep,start_x,file name,SR_x,SR_multiple_Ld_x,SS_x,capillary_length,viscosity_label,PowerLawIndex,ZeroShearViscosity,Viscosity_x,Ca,rho,sigma,c_star,delP_channel,P_drop_channel,P_drop_channel_dimensionless,K_Weinstein,(2n+1)/3,mu0(U^n)/sigma,P_jump,sigma/Hg,P_jump_dimensionless,P_drop_total,kege,logkedge,muV/Hg,Re,Bstep_modified
1.093103316,4,36.36363636,2,18.18181818,0.29,2.636363636,0.11,4,400,0.100630927,1.006309268,,1.201701072,0.070126081,3.14,ev18_V_4_q_400,606.0606061,1.212121212,18.18181818,2.38,standard,0.7,3.5,0.512051011,0.437650436,1.4,0.078,0.5,-7204.798661,7204.798661,23.21627638,1.619111214,0.8,6.740770797,710.6555384,709.0909091,1.002206529,6494.143123,,,310.3339461,,5.027083333
1.163470258,4,36.36363636,2,18.18181818,0.29,2.636363636,0.11,3,300,0.094544746,0.945447458,,1.234232199,0.100579517,2.8,ev14_V_3_q_300,454.5454545,0.909090909,18.18181818,2.38,standard,0.7,3.5,0.558206448,0.357824646,1.4,0.078,0.5,-5823.273444,5823.273444,22.95065136,1.619111214,0.8,5.511279604,653.1751601,709.0909091,0.921144457,5170.098284,0.114224658,-0.942240134,253.7302036,0.011859621,2.520833333
1.049980714,4,36.36363636,2,18.18181818,0.29,2.636363636,0.11,0.5,50,0.104763829,1.047638293,,1.048879512,0.07250092,2.505,ev1_V_0.5_q_50,75.75757576,0.151515152,18.18181818,2.38,standard,0.7,3.5,0.955520972,0.102085574,1.4,0.078,0.5,-1546.447777,1546.447777,21.36333085,1.619111214,0.8,1.572340386,260.755357,709.0909091,0.367731914,1285.69242,0.731004052,-0.136080215,72.38795242,0.001280366,4.495833333
0.573468863,4,36.36363636,2,18.18181818,0.29,2.636363636,0.11,0.5,100,0.191815122,0.959075608,,1.047173873,0.020340946,0.265,v3_V_0.5_q_100,75.75757576,0.151515152,18.18181818,2.38,standard,0.7,3.5,0.955520972,0.102085574,1.4,0.078,0.5,-1546.447777,1546.447777,21.36333085,1.619111214,0.8,1.572340386,160.729671,709.0909091,0.226670049,1385.718106,0.041797982,-1.378844688,72.38795242,0.002344259,3.335416667
0.954532667,0.8,7.272727273,0.8,7.272727273,0.29,2.636363636,0.11,2,225,0.115239639,1.024352351,,1.030624324,0.035512986,2.285,,303.030303,0.242424242,7.272727273,2.38,standard,0.7,3.5,0.630408741,0.269405445,1.4,0.078,0.5,-1725.518593,1725.518593,9.032570437,1.619111214,0.8,4.149431154,461.404842,709.0909091,0.650699136,1264.113751,,-0.810180857,191.0329518,,
0.974510318,0.8,7.272727273,0.8,7.272727273,0.29,2.636363636,0.11,2.5,300,0.112877204,0.940643364,,1.085355128,0.051075658,2.26,,378.7878788,0.303030303,7.272727273,2.38,standard,0.7,3.5,0.589588797,0.31495128,1.4,0.078,0.5,-2035.321654,2035.321654,9.113553707,1.619111214,0.8,4.850936308,520.5990091,709.0909091,0.73417809,1514.722645,,,223.3290898,,
0.730290597,0.8,7.272727273,0.8,7.272727273,0.29,2.636363636,0.11,0.5,70,0.150624971,1.075892651,,1.020537804,0.018851686,1.5,,75.75757576,0.060606061,7.272727273,2.38,standard,0.7,3.5,0.955520972,0.102085574,1.4,0.078,0.5,-618.5791107,618.5791107,8.545332338,1.619111214,0.8,1.572340386,195.0225132,709.0909091,0.275031749,423.5565975,,-1.745907203,72.38795242,,
1.330498211,0.8,7.272727273,0.8,7.272727273,0.29,2.636363636,0.11,1,70,0.082675797,1.181082819,,1.038617302,0.018475039,1.6,,151.5151515,0.121212121,7.272727273,2.38,standard,0.7,3.5,0.7761242,0.165838504,1.4,0.078,0.5,-1033.135885,1033.135885,8.78557432,1.619111214,0.8,2.554274492,435.4921011,709.0909091,0.614155527,597.643784,,,117.5945758,,
1.212326259,0.8,7.272727273,0.8,7.272727273,0.29,2.636363636,0.11,1.5,125,0.090734651,1.088815814,,1.047985565,0.021450272,1.61,,227.2727273,0.181818182,7.272727273,2.38,standard,0.7,3.5,0.68723275,0.220266907,1.4,0.078,0.5,-1394.649188,1394.649188,8.929225837,1.619111214,0.8,3.392590548,488.4727901,709.0909091,0.688871883,906.176398,,,156.1892614,,
0.651035471,0.8,7.272727273,0.8,7.272727273,0.29,2.636363636,0.11,0.5,100,0.168961608,0.844808038,,1.040837755,0.02381418,1.445,,75.75757576,0.060606061,7.272727273,2.38,standard,0.7,3.5,0.955520972,0.102085574,1.4,0.078,0.5,-618.5791107,618.5791107,8.545332338,1.619111214,0.8,1.572340386,177.8983428,709.0909091,0.250882278,440.6807678,,-1.745907203,72.38795242,,
0.679108171,0.8,7.272727273,0.8,7.272727273,0.29,2.636363636,0.11,2,325,0.161977141,0.996782405,,1.063336143,0.042236543,1.15,,303.030303,0.242424242,7.272727273,2.38,standard,0.7,3.5,0.630408741,0.269405445,1.4,0.078,0.5,-1725.518593,1725.518593,9.032570437,1.619111214,0.8,4.149431154,351.399125,709.0909091,0.495562869,1374.119468,,-1.117250149,191.0329518,,
0.665051695,0.8,7.272727273,0.8,7.272727273,0.29,2.636363636,0.11,1.5,250,0.165400676,0.992404059,,1.02312987,0.038645018,1.56,,227.2727273,0.181818182,7.272727273,2.38,standard,0.7,3.5,0.68723275,0.220266907,1.4,0.078,0.5,-1394.649188,1394.649188,8.929225837,1.619111214,0.8,3.392590548,302.1545171,709.0909091,0.426115345,1092.494671,,-0.747166942,156.1892614,,
1.015919805,0.8,7.272727273,0.8,7.272727273,0.29,2.636363636,0.11,1.5,150,0.108276263,1.082762625,,1.021269667,0.010321855,2.015,,227.2727273,0.181818182,7.272727273,2.38,standard,0.7,3.5,0.68723275,0.220266907,1.4,0.078,0.5,-1394.649188,1394.649188,8.929225837,1.619111214,0.8,3.392590548,424.0648818,709.0909091,0.598040218,970.5843063,,,156.1892614,,
0.948110139,0.8,7.272727273,0.8,7.272727273,0.29,2.636363636,0.11,2.5,275,0.116020276,1.054729781,,1.039232144,0.044114173,2.245,,378.7878788,0.303030303,7.272727273,2.38,standard,0.7,3.5,0.589588797,0.31495128,1.4,0.078,0.5,-2035.321654,2035.321654,9.113553707,1.619111214,0.8,4.850936308,509.2853885,709.0909091,0.718222984,1526.036265,,,223.3290898,,
1.055818524,0.8,7.272727273,0.8,7.272727273,0.29,2.636363636,0.11,2,200,0.104184571,1.041845705,,1.043303142,0.033607926,2.6,,303.030303,0.242424242,7.272727273,2.38,standard,0.7,3.5,0.630408741,0.269405445,1.4,0.078,0.5,-1725.518593,1725.518593,9.032570437,1.619111214,0.8,4.149431154,500.173793,709.0909091,0.705373298,1225.3448,,,191.0329518,,
1.063029123,0.8,7.272727273,0.8,7.272727273,0.29,2.636363636,0.11,1,100,0.10347788,1.034778803,,1.036799475,0.011150634,2.62,,151.5151515,0.121212121,7.272727273,2.38,standard,0.7,3.5,0.7761242,0.165838504,1.4,0.078,0.5,-1033.135885,1033.135885,8.78557432,1.619111214,0.8,2.554274492,363.9192061,709.0909091,0.513219393,669.216679,,-0.510723983,117.5945758,,
0.696487276,0.8,7.272727273,0.8,7.272727273,0.29,2.636363636,0.11,2,300,0.157935405,1.0529027,,1.038032915,0.039632473,1.795,,303.030303,0.242424242,7.272727273,2.38,standard,0.7,3.5,0.630408741,0.269405445,1.4,0.078,0.5,-1725.518593,1725.518593,9.032570437,1.619111214,0.8,4.149431154,358.5750439,709.0909091,0.505682754,1366.94355,,-1.117250149,191.0329518,,
1.043475199,0.8,7.272727273,0.8,7.272727273,0.29,2.636363636,0.11,2.5,250,0.105416976,1.054169762,,1.047711209,0.066299985,2.565,,378.7878788,0.303030303,7.272727273,2.38,standard,0.7,3.5,0.589588797,0.31495128,1.4,0.078,0.5,-2035.321654,2035.321654,9.113553707,1.619111214,0.8,4.850936308,549.8698262,709.0909091,0.775457447,1485.451827,,,223.3290898,,
1.665294615,0.8,7.272727273,0.8,7.272727273,0.29,2.636363636,0.11,0.5,25,0.066054378,1.321087556,,1.071599707,0.010146602,2.1,,75.75757576,0.060606061,7.272727273,2.38,standard,0.7,3.5,0.955520972,0.102085574,1.4,0.078,0.59684801,-565.3674001,565.3674001,7.810241638,1.619111214,0.8,1.572340386,377.121284,709.0909091,0.531837708,188.2461161,,,72.38795242,,
1.362100213,0.8,7.272727273,0.8,7.272727273,0.29,2.636363636,0.11,1.5,100,0.080757641,1.211364612,,1.067555963,0.021826389,1.995,,227.2727273,0.181818182,7.272727273,2.38,standard,0.7,3.5,0.68723275,0.220266907,1.4,0.078,0.5,-1394.649188,1394.649188,8.929225837,1.619111214,0.8,3.392590548,536.1817352,709.0909091,0.756153729,858.4674529,,,156.1892614,,
0.767219351,0.8,7.272727273,0.8,7.272727273,0.29,2.636363636,0.11,1.5,200,0.143374903,1.075311774,,1.019139085,0.037143757,1.93,,227.2727273,0.181818182,7.272727273,2.38,standard,0.7,3.5,0.68723275,0.220266907,1.4,0.078,0.5,-1394.649188,1394.649188,8.929225837,1.619111214,0.8,3.392590548,338.7508594,709.0909091,0.477725571,1055.898329,,-0.617721061,156.1892614,,
1.252646172,2,18.18181818,0.8,7.272727273,0.29,2.636363636,0.11,0.7,50,0.087814103,1.229397444,,1.090215198,0.057583018,1.885,,106.0606061,0.084848485,7.272727273,2.38,standard,0.7,3.5,0.863777352,0.129197467,1.4,0.078,0.5,-793.4690589,793.4690589,8.661120462,1.619111214,0.8,1.989922646,351.3532681,709.0909091,0.495498199,442.1157908,,,91.61274945,,0.735416667
0.871987274,2,18.18181818,0.8,7.272727273,0.29,2.636363636,0.11,2,175,0.12614863,1.441698627,,1.038963058,0.016152193,1.335,,303.030303,0.242424242,7.272727273,2.38,standard,0.7,3.5,0.630408741,0.269405445,1.4,0.078,0.5,-1725.518593,1725.518593,9.032570437,1.619111214,0.8,4.149431154,429.1979395,709.0909091,0.605279145,1296.320654,,,191.0329518,,3.172916667
0.845163704,2,18.18181818,0.8,7.272727273,0.29,2.636363636,0.11,1,100,0.1301523,1.301523,,1.058910215,0.016218355,1.08,,151.5151515,0.121212121,7.272727273,2.38,standard,0.7,3.5,0.7761242,0.165838504,1.4,0.078,0.5,-1033.135885,1033.135885,8.78557432,1.619111214,0.8,2.554274492,302.9155141,709.0909091,0.427188546,730.220371,,,117.5945758,,3.5375
0.704005145,2,18.18181818,0.8,7.272727273,0.29,2.636363636,0.11,0.7,100,0.156248858,1.093742008,,1.111576655,0.021581334,0.78,,106.0606061,0.084848485,7.272727273,2.38,standard,0.7,3.5,0.863777352,0.129197467,1.4,0.078,0.5,-793.4690589,793.4690589,8.661120462,1.619111214,0.8,1.989922646,221.585803,709.0909091,0.312492799,571.883256,,,91.61274945,,5.441666667
1.548035652,2,18.18181818,0.8,7.272727273,0.29,2.636363636,0.11,1,50,0.071057795,1.421155904,,1.050398988,0.010343202,2.215,,151.5151515,0.121212121,7.272727273,2.38,standard,0.7,3.5,0.7761242,0.165838504,1.4,0.078,0.234920703,-1388.107197,1388.107197,11.80417709,1.619111214,0.8,2.554274492,491.5793297,709.0909091,0.693252901,896.5278677,,,117.5945758,,3.066666667
0.631912814,2,18.18181818,0.8,7.272727273,0.29,2.636363636,0.11,1,150,0.174074647,1.160497644,,1.053186705,0.014603578,0.785,,151.5151515,0.121212121,7.272727273,2.38,standard,0.7,3.5,0.7761242,0.165838504,1.4,0.078,0.5,-1033.135885,1033.135885,8.78557432,1.619111214,0.8,2.554274492,240.0460566,709.0909091,0.33852649,793.0898285,,,117.5945758,,
1.197312873,2,18.18181818,0.8,7.272727273,0.29,2.636363636,0.11,1.5,100,0.091872394,1.378085909,,1.046917183,0.011740881,1.835,,227.2727273,0.181818182,7.272727273,2.38,standard,0.7,3.5,0.68723275,0.220266907,1.4,0.078,0.5,-1394.649188,1394.649188,8.929225837,1.619111214,0.8,3.392590548,483.6273897,709.0909091,0.682038627,911.0217985,,,156.1892614,,
0.890011051,2,18.18181818,0.8,7.272727273,0.29,2.636363636,0.11,0.5,50,0.123593971,1.235939706,,1.106110021,0.013113419,1.51,,75.75757576,0.060606061,7.272727273,2.38,standard,0.7,3.5,0.955520972,0.102085574,1.4,0.078,0.5,-618.5791107,618.5791107,8.545332338,1.619111214,0.8,1.572340386,228.4570165,709.0909091,0.322182972,390.1220942,,,72.38795242,,3.075
0.401978303,4,36.36363636,0.8,7.272727273,0.29,2.636363636,0.11,1,225,0.27364661,1.216207158,,1.053165731,0.025754975,0.805,ev18_V_1_q_225,151.5151515,0.121212121,7.272727273,2.38,standard,0.7,3.5,0.7761242,0.165838504,1.4,0.078,0.5,-1033.135885,1033.135885,8.78557432,1.619111214,0.8,2.554274492,167.1594511,709.0909091,0.235737687,865.9764339,0.011584753,-2.602055038,117.5945758,0.008234778,
0.990520226,4,36.36363636,0.8,7.272727273,0.29,2.636363636,0.11,1.5,150,0.111052755,1.110527551,,1.223720662,0.100047527,2.1,22_V_1.5_q_150,227.2727273,0.181818182,7.272727273,2.38,standard,0.7,3.5,0.68723275,0.220266907,1.4,0.078,0.5,-1394.649188,1394.649188,8.929225837,1.619111214,0.8,3.392590548,415.5616344,709.0909091,0.586048459,979.0875537,0.012019774,-1.920103685,156.1892614,0.005653756,5.027083333
0.542866233,4,36.36363636,0.8,7.272727273,0.29,2.636363636,0.11,0.7,125,0.202628186,1.134717843,,1.134150725,0.05521204,1.115,v8_V_0.7_q_125,106.0606061,0.084848485,7.272727273,2.38,standard,0.7,3.5,0.863777352,0.129197467,1.4,0.078,0.5,-793.4690589,793.4690589,8.661120462,1.619111214,0.8,1.989922646,179.9846749,709.0909091,0.253824542,613.4843841,0.0025,-2.602059991,91.61274945,0.003830879,5.910416667
0.355864992,4,36.36363636,0.8,7.272727273,0.29,2.636363636,0.11,0.5,125,0.309105988,1.23642395,,1.014742094,0.041799322,0.58,v4_V_0.5_q_125,75.75757576,0.060606061,7.272727273,2.38,standard,0.7,3.5,0.955520972,0.102085574,1.4,0.078,0.5,-618.5791107,618.5791107,8.545332338,1.619111214,0.8,1.572340386,109.7277301,709.0909091,0.154744235,508.8513806,,,72.38795242,,1.072916667
0.454232541,4,36.36363636,0.8,7.272727273,0.29,2.636363636,0.11,0.7,150,0.24216671,1.130111315,,1.131264449,0.058565105,0.89,v9_V_0.7_q_150,106.0606061,0.084848485,7.272727273,2.38,standard,0.7,3.5,0.863777352,0.129197467,1.4,0.078,0.5,-793.4690589,793.4690589,8.661120462,1.619111214,0.8,1.989922646,156.0644046,709.0909091,0.220090827,637.4046544,0.0025,-2.602059991,91.61274945,0.004578392,5.295833333
1.218540483,4,36.36363636,0.8,7.272727273,0.29,2.636363636,0.11,0.7,50,0.090271929,1.263807,,1.02335924,0.058239954,2.675,ev5_V_0.7_q_50,106.0606061,0.084848485,7.272727273,2.38,standard,0.7,3.5,0.863777352,0.129197467,1.4,0.078,0.5,-793.4690589,793.4690589,8.661120462,1.619111214,0.8,1.989922646,343.6791889,709.0909091,0.484675779,449.78987,,,91.61274945,,4.120833333
0.640437786,4,36.36363636,0.8,7.272727273,0.29,2.636363636,0.11,1.5,225,0.171757511,1.145050072,,1.176007049,0.073400646,1.625,25_V_1.5_q_225,227.2727273,0.181818182,7.272727273,2.38,standard,0.7,3.5,0.68723275,0.220266907,1.4,0.078,0.5,-1394.649188,1394.649188,8.929225837,1.619111214,0.8,3.392590548,293.174589,709.0909091,0.413451343,1101.474599,0.010895914,-1.980381628,156.1892614,0.008744269,4.933333333
0.890353443,4,36.36363636,0.8,7.272727273,0.29,2.636363636,0.11,1,100,0.123546442,1.235464421,,1.06307349,0.069213693,2.165,ev13_V_1_q_100,151.5151515,0.121212121,7.272727273,2.38,standard,0.7,3.5,0.7761242,0.165838504,1.4,0.078,0.5,-1033.135885,1033.135885,8.78557432,1.619111214,0.8,2.554274492,315.8048535,709.0909091,0.445365819,717.3310316,,,117.5945758,,5.464583333
0.581305501,4,36.36363636,0.8,7.272727273,0.29,2.636363636,0.11,1,150,0.189229243,1.261528286,,1.047297547,0.018689308,1.335,ev15_V_1_q_150,151.5151515,0.121212121,7.272727273,2.38,standard,0.7,3.5,0.7761242,0.165838504,1.4,0.078,0.5,-1033.135885,1033.135885,8.78557432,1.619111214,0.8,2.554274492,224.5393147,709.0909091,0.316658008,808.5965704,,,117.5945758,,
0.316495127,4,36.36363636,0.8,7.272727273,0.29,2.636363636,0.11,1,275,0.347556694,1.263842523,,1.040641347,0.032166284,0.515,ev20_V_1_q_275,151.5151515,0.121212121,7.272727273,2.38,standard,0.7,3.5,0.7761242,0.165838504,1.4,0.078,0.5,-1033.135885,1033.135885,8.78557432,1.619111214,0.8,2.554274492,138.0582832,709.0909091,0.194697579,895.0776019,0.002500029,-2.602055038,117.5945758,0.010458935,4.577083333
0.624596337,4,36.36363636,0.8,7.272727273,0.29,2.636363636,0.11,0.5,75,0.176113745,1.174091631,,1.019660569,0.023831359,1.475,ev2_V_0.5_q_75,75.75757576,0.060606061,7.272727273,2.38,standard,0.7,3.5,0.955520972,0.102085574,1.4,0.078,0.5,-618.5791107,618.5791107,8.545332338,1.619111214,0.8,1.572340386,172.0947921,709.0909091,0.242697784,446.4843186,,,72.38795242,,4.9875
0.451206343,4,36.36363636,0.8,7.272727273,0.29,2.636363636,0.11,1,200,0.243790899,1.218954495,,1.062904172,0.023995167,0.995,ev17_V_1_q_200,151.5151515,0.121212121,7.272727273,2.38,standard,0.7,3.5,0.7761242,0.165838504,1.4,0.078,0.5,-1033.135885,1033.135885,8.78557432,1.619111214,0.8,2.554274492,183.3449715,709.0909091,0.258563421,849.7909136,0.009433057,-1.936113218,117.5945758,0.007336338,
0.838684087,4,36.36363636,0.8,7.272727273,0.29,2.636363636,0.11,1.5,175,0.131157848,1.124210124,,1.207292375,0.091399197,1.79,23_V_1.5_q_175,227.2727273,0.181818182,7.272727273,2.38,standard,0.7,3.5,0.68723275,0.220266907,1.4,0.078,0.5,-1394.649188,1394.649188,8.929225837,1.619111214,0.8,3.392590548,363.76716,709.0909091,0.513004969,1030.882028,,,156.1892614,,4.8875
0.948133094,4,36.36363636,0.8,7.272727273,0.29,2.636363636,0.11,0.7,75,0.116017467,1.082829693,,1.180079667,0.072060539,1.845,ev6_V_0.7_q_75,106.0606061,0.084848485,7.272727273,2.38,standard,0.7,3.5,0.863777352,0.129197467,1.4,0.078,0.5,-793.4690589,793.4690589,8.661120462,1.619111214,0.8,1.989922646,281.1750038,709.0909091,0.396528852,512.2940552,,,91.61274945,,5.808333333
0.507471046,4,36.36363636,0.8,7.272727273,0.29,2.636363636,0.11,1,175,0.216761135,1.238635058,,1.076794022,0.021708677,1.16,ev16_V_1_q_175,151.5151515,0.121212121,7.272727273,2.38,standard,0.7,3.5,0.7761242,0.165838504,1.4,0.078,0.5,-1033.135885,1033.135885,8.78557432,1.619111214,0.8,2.554274492,201.4178061,709.0909091,0.284050752,831.7180789,,-1.936113218,117.5945758,,
0.564938525,4,36.36363636,0.8,7.272727273,0.29,2.636363636,0.11,1.5,250,0.194711451,1.168268707,,1.165664532,0.069415847,1.46,27_V_1.5_q_250,227.2727273,0.181818182,7.272727273,2.38,standard,0.7,3.5,0.68723275,0.220266907,1.4,0.078,0.5,-1394.649188,1394.649188,8.929225837,1.619111214,0.8,3.392590548,265.1830252,709.0909091,0.373976061,1129.466163,0.010462088,-1.980381628,156.1892614,0.009912866,4.864583333
0.564938525,4,36.36363636,0.8,7.272727273,0.29,2.636363636,0.11,1.5,250,0.194711451,1.168268707,,1.165664532,0.069415847,1.46,27_V_1.5_q_250,227.2727273,0.181818182,7.272727273,2.38,standard,0.7,3.5,0.68723275,0.220266907,1.4,0.078,0.5,-1394.649188,1394.649188,8.929225837,1.619111214,0.8,3.392590548,265.1830252,709.0909091,0.373976061,1129.466163,0.010462088,-1.980381628,156.1892614,0.009912866,5.1625
0.352611388,4,36.36363636,0.8,7.272727273,0.29,2.636363636,0.11,1,250,0.311958161,1.247832643,,1.043392009,0.028925189,0.68,ev19_V_1_q_250,151.5151515,0.121212121,7.272727273,2.38,standard,0.7,3.5,0.7761242,0.165838504,1.4,0.078,0.5,-1033.135885,1033.135885,8.78557432,1.619111214,0.8,2.554274492,150.5240563,709.0909091,0.212277515,882.6118287,0.0025,-2.602055038,117.5945758,0.009387678,
0.728501778,4,36.36363636,0.8,7.272727273,0.29,2.636363636,0.11,1.5,200,0.150994827,1.132461201,,1.197412875,0.081618825,1.805,24_V_1.5_q_200,227.2727273,0.181818182,7.272727273,2.38,standard,0.7,3.5,0.68723275,0.220266907,1.4,0.078,0.5,-1394.649188,1394.649188,8.929225837,1.619111214,0.8,3.392590548,325.0044147,709.0909091,0.458339559,1069.644773,,-1.962736334,156.1892614,,4.91875
1.187117829,4,36.36363636,0.8,7.272727273,0.29,2.636363636,0.11,1,75,0.0926614,1.235485333,,1.074605268,0.07852661,2.545,rev12_V_1_q_75,151.5151515,0.121212121,7.272727273,2.38,standard,0.7,3.5,0.7761242,0.165838504,1.4,0.078,0.5,-1033.135885,1033.135885,8.78557432,1.619111214,0.8,2.554274492,397.5245076,709.0909091,0.560611485,635.6113774,,,117.5945758,,2.10625
0.293467485,4,36.36363636,0.8,7.272727273,0.29,2.636363636,0.11,1,300,0.374828578,1.249428593,,1.035320086,0.034803025,0.35,ev21_V_1_q_300,151.5151515,0.121212121,7.272727273,2.38,standard,0.7,3.5,0.7761242,0.165838504,1.4,0.078,0.5,-1033.135885,1033.135885,8.78557432,1.619111214,0.8,2.554274492,129.9621353,709.0909091,0.183279934,903.1737498,,,117.5945758,,
0.35122393,4,36.36363636,0.8,7.272727273,0.29,2.636363636,0.11,0.7,200,0.313190505,1.096166766,,1.098236096,0.077618465,0.305,11_V_0.7_q_200,106.0606061,0.084848485,7.272727273,2.38,standard,0.7,3.5,0.863777352,0.129197467,1.4,0.078,0.5,-793.4690589,793.4690589,8.661120462,1.619111214,0.8,1.989922646,127.0423572,709.0909091,0.179162299,666.4267017,0.0025,-2.602059991,91.61274945,0.005921165,2.0625
0.555070867,4,36.36363636,0.8,7.272727273,0.29,2.636363636,0.11,1.5,250,0.198172894,1.189037365,,1.145469275,0.066837401,1.475,26_V_1.5_q_250,227.2727273,0.181818182,7.272727273,2.38,standard,0.7,3.5,0.68723275,0.220266907,1.4,0.078,0.5,-1394.649188,1394.649188,8.929225837,1.619111214,0.8,3.392590548,261.4709917,709.0909091,0.368741142,1133.178196,0.011046792,-1.980381628,156.1892614,0.01008909,4.864583333
0.555070867,4,36.36363636,0.8,7.272727273,0.29,2.636363636,0.11,1.5,250,0.198172894,1.189037365,,1.145469275,0.066837401,1.475,26_V_1.5_q_250,227.2727273,0.181818182,7.272727273,2.38,standard,0.7,3.5,0.68723275,0.220266907,1.4,0.078,0.5,-1394.649188,1394.649188,8.929225837,1.619111214,0.8,3.392590548,261.4709917,709.0909091,0.368741142,1133.178196,0.011046792,-1.980381628,156.1892614,0.01008909,5.1625
0.40837539,4,36.36363636,0.8,7.272727273,0.29,2.636363636,0.11,0.7,175,0.269360012,1.077440049,,1.122770155,0.07934021,0.575,10_V_0.7_q_175,106.0606061,0.084848485,7.272727273,2.38,standard,0.7,3.5,0.863777352,0.129197467,1.4,0.078,0.5,-793.4690589,793.4690589,8.661120462,1.619111214,0.8,1.989922646,143.3272984,709.0909091,0.202128241,650.1417605,0.0025,-2.602059991,91.61274945,0.005092507,
0.930647001,4,36.36363636,0.8,7.272727273,0.29,2.636363636,0.11,0.5,50,0.11819734,1.1819734,,1.036805058,0.021431975,1.81,ev1_V_0.5_q_50,75.75757576,0.060606061,7.272727273,2.38,standard,0.7,3.5,0.955520972,0.102085574,1.4,0.078,0.5,-618.5791107,618.5791107,8.545332338,1.619111214,0.8,1.572340386,236.764272,709.0909091,0.333898332,381.8148387,,,72.38795242,,5.3375
0.70683504,4,36.36363636,0.8,7.272727273,0.29,2.636363636,0.11,1,125,0.155623298,1.24498638,,1.049560289,0.053570843,1.555,ev14_V_1_q_125,151.5151515,0.121212121,7.272727273,2.38,standard,0.7,3.5,0.7761242,0.165838504,1.4,0.078,0.5,-1033.135885,1033.135885,8.78557432,1.619111214,0.8,2.554274492,262.5568193,709.0909091,0.370272437,770.5790657,,,117.5945758,,
0.696105504,4,36.36363636,0.8,7.272727273,0.29,2.636363636,0.11,0.7,100,0.158022023,1.106154158,,1.149218026,0.064763124,1.41,v7_V_0.7_q_100,106.0606061,0.084848485,7.272727273,2.38,standard,0.7,3.5,0.863777352,0.129197467,1.4,0.078,0.5,-793.4690589,793.4690589,8.661120462,1.619111214,0.8,1.989922646,219.5944296,709.0909091,0.309684452,573.8746294,,,91.61274945,,5.852083333
0.75623953,4,17.39130435,2,8.695652174,0.29,1.260869565,0.23,1.5,400,0.304136442,1.140511657,,1.002648979,0.034858045,1.635,39_V_1.5_q_400,108.6956522,0.217391304,8.695652174,2.38,standard,0.7,3.5,0.857441289,0.274820926,1.4,0.078,0.5,-966.099427,966.099427,10.3658581,1.619111214,0.8,3.392590548,185.6111863,339.1304348,0.547315037,780.4882407,0.147586853,-2.602059991,93.20014011,0.012425,4.372916667
0.75623953,4,17.39130435,2,8.695652174,0.29,1.260869565,0.23,1.5,400,0.304136442,1.140511657,,1.002648979,0.034858045,1.635,39_V_1.5_q_400,108.6956522,0.217391304,8.695652174,2.38,standard,0.7,3.5,0.857441289,0.274820926,1.4,0.078,0.5,-966.099427,966.099427,10.3658581,1.619111214,0.8,3.392590548,185.6111863,339.1304348,0.547315037,780.4882407,0.147586853,-2.602059991,93.20014011,0.012425,3.541666667
1.028066014,4,17.39130435,2,8.695652174,0.29,1.260869565,0.23,2.5,475,0.223721042,1.177479167,,1.020783882,0.122586872,2.84,52_V_2.5_q_475,181.1594203,0.362318841,8.695652174,2.38,standard,0.7,3.5,0.73561363,0.392955999,1.4,0.078,0.5,-1409.905158,1409.905158,10.57984267,1.619111214,0.8,4.850936308,301.1777365,339.1304348,0.888088197,1108.727421,,,133.2633388,,2.285416667
1.382975408,4,17.39130435,2,8.695652174,0.29,1.260869565,0.23,2.5,350,0.166308091,1.187914935,,1.22116182,0.161464166,3.64,47_V_2.5_q_350,181.1594203,0.362318841,8.695652174,2.38,standard,0.7,3.5,0.73561363,0.392955999,1.4,0.078,0.5,-1409.905158,1409.905158,10.57984267,1.619111214,0.8,4.850936308,381.8190819,339.1304348,1.12587678,1028.086076,,,133.2633388,,
1.413518423,4,17.39130435,2,8.695652174,0.29,1.260869565,0.23,0.7,100,0.16271454,1.139001778,,1.066827912,0.083873474,2.945,v5_V_0.7_q_100,50.72463768,0.101449275,8.695652174,2.38,standard,0.7,3.5,1.077711106,0.161196106,1.4,0.078,0.5,-549.6507722,549.6507722,10.05461696,1.619111214,0.8,1.989922646,214.5133488,339.1304348,0.632539362,335.1374233,0.114241462,-0.942176248,54.66650538,0.002470041,1.38125
1.31338261,4,17.39130435,2,8.695652174,0.29,1.260869565,0.23,1.5,225,0.175120333,1.167468889,,1.138639272,0.131669424,3.285,32_V_1.5_q_225,108.6956522,0.217391304,8.695652174,2.38,standard,0.7,3.5,0.857441289,0.274820926,1.4,0.078,0.5,-966.099427,966.099427,10.3658581,1.619111214,0.8,3.392590548,288.6620262,339.1304348,0.851182898,677.4374008,,,93.20014011,,1.591666667
0.701019288,4,17.39130435,2,8.695652174,0.29,1.260869565,0.23,1.5,425,0.328093683,1.157977704,,1.003557803,0.039768931,1.48,40_V_1.5_q_425,108.6956522,0.217391304,8.695652174,2.38,standard,0.7,3.5,0.857441289,0.274820926,1.4,0.078,0.5,-966.099427,966.099427,10.3658581,1.619111214,0.8,3.392590548,174.6870136,339.1304348,0.515102732,791.4124134,0.0025,-2.602059991,93.20014011,0.013403735,5.6
1.033242507,4,17.39130435,2,8.695652174,0.29,1.260869565,0.23,1.3,250,0.222600211,1.157521095,,1.015740043,0.089218521,2.465,25_V_1.3_q_250,94.20289855,0.188405797,8.695652174,2.38,standard,0.7,3.5,0.895053025,0.24862584,1.4,0.078,0.5,-869.0252064,869.0252064,10.30669307,1.619111214,0.8,3.069219247,222.86204,339.1304348,0.657157297,646.1631665,0.107814754,-1.36853641,84.31658931,0.00753904,1.658333333
1.080787889,4,17.39130435,2,8.695652174,0.29,1.260869565,0.23,2.5,450,0.212807714,1.182265079,,1.037094856,0.128974372,2.96,51_V_2.5_q_450,181.1594203,0.362318841,8.695652174,2.38,standard,0.7,3.5,0.73561363,0.392955999,1.4,0.078,0.5,-1409.905158,1409.905158,10.57984267,1.619111214,0.8,4.850936308,313.4717718,339.1304348,0.92433984,1096.433386,0.131285551,-0.881783069,133.2633388,0.016870956,1.814583333
1.131316651,4,17.39130435,2,8.695652174,0.29,1.260869565,0.23,1,175,0.203302939,1.161731079,,1.007021391,0.078495343,2.6,ev14_V_1_q_175,72.46376812,0.144927536,8.695652174,2.38,standard,0.7,3.5,0.968348692,0.206912114,1.4,0.078,0.5,-715.6724394,715.6724394,10.19909434,1.619111214,0.8,2.554274492,212.0157228,339.1304348,0.625174567,503.6567166,,-0.998315937,70.17019507,,1.83125
1.131316651,4,17.39130435,2,8.695652174,0.29,1.260869565,0.23,1,175,0.203302939,1.161731079,,1.007021391,0.078495343,2.6,ev14_V_1_q_175,72.46376812,0.144927536,8.695652174,2.38,standard,0.7,3.5,0.968348692,0.206912114,1.4,0.078,0.5,-715.6724394,715.6724394,10.19909434,1.619111214,0.8,2.554274492,212.0157228,339.1304348,0.625174567,503.6567166,,-0.998315937,70.17019507,,3.397916667
0.805803997,4,17.39130435,2,8.695652174,0.29,1.260869565,0.23,1.5,375,0.285429212,1.141716848,,1.003626224,0.034020168,1.865,38_V_1.5_q_375,108.6956522,0.217391304,8.695652174,2.38,standard,0.7,3.5,0.857441289,0.274820926,1.4,0.078,0.5,-966.099427,966.099427,10.3658581,1.619111214,0.8,3.392590548,195.2810855,339.1304348,0.575828842,770.8183415,0.179699678,-2.602059991,93.20014011,0.011660747,4.24375
0.805803997,4,17.39130435,2,8.695652174,0.29,1.260869565,0.23,1.5,375,0.285429212,1.141716848,,1.003626224,0.034020168,1.865,38_V_1.5_q_375,108.6956522,0.217391304,8.695652174,2.38,standard,0.7,3.5,0.857441289,0.274820926,1.4,0.078,0.5,-966.099427,966.099427,10.3658581,1.619111214,0.8,3.392590548,195.2810855,339.1304348,0.575828842,770.8183415,0.179699678,-2.602059991,93.20014011,0.011660747,4.004166667
1.053155655,4,17.39130435,2,8.695652174,0.29,1.260869565,0.23,0.4,75,0.218391269,1.164753436,,1.022142157,0.028983579,1.325,v43_V_0.4_q_75,28.98550725,0.057971014,8.695652174,2.38,standard,0.7,3.5,1.274716986,0.10895017,1.4,0.078,0.5,-363.2776558,363.2776558,9.832048418,1.619111214,0.8,1.344960595,130.5537766,339.1304348,0.384966264,232.7238791,,,36.94831843,,2.15
1.142071925,4,17.39130435,2,8.695652174,0.29,1.260869565,0.23,2.5,425,0.201388367,1.184637451,,1.079678386,0.138411249,3.125,50_V_2.5_q_425,181.1594203,0.362318841,8.695652174,2.38,standard,0.7,3.5,0.73561363,0.392955999,1.4,0.078,0.5,-1409.905158,1409.905158,10.57984267,1.619111214,0.8,4.850936308,327.6127743,339.1304348,0.966037668,1082.292383,0.120435231,-0.919246451,133.2633388,0.015965654,1.377083333
1.180904683,4,17.39130435,2,8.695652174,0.29,1.260869565,0.23,1.5,250,0.194765931,1.168595586,,1.059289205,0.111934443,2.84,33_V_1.5_q_250,108.6956522,0.217391304,8.695652174,2.38,standard,0.7,3.5,0.857441289,0.274820926,1.4,0.078,0.5,-966.099427,966.099427,10.3658581,1.619111214,0.8,3.392590548,265.1236819,339.1304348,0.781774959,700.9757451,,-2.326569519,93.20014011,,1.645833333
1.180904683,4,17.39130435,2,8.695652174,0.29,1.260869565,0.23,1.5,250,0.194765931,1.168595586,,1.059289205,0.111934443,2.84,33_V_1.5_q_250,108.6956522,0.217391304,8.695652174,2.38,standard,0.7,3.5,0.857441289,0.274820926,1.4,0.078,0.5,-966.099427,966.099427,10.3658581,1.619111214,0.8,3.392590548,265.1236819,339.1304348,0.781774959,700.9757451,,-2.326569519,93.20014011,,2.664583333
1.141558047,4,17.39130435,2,8.695652174,0.29,1.260869565,0.23,1.3,225,0.201479023,1.164101023,,1.048193834,0.100488291,2.67,24_V_1.3_q_225,94.20289855,0.188405797,8.695652174,2.38,standard,0.7,3.5,0.895053025,0.24862584,1.4,0.078,0.5,-869.0252064,869.0252064,10.30669307,1.619111214,0.8,3.069219247,241.3641085,339.1304348,0.711714679,627.6610979,0.125468666,-0.967321804,84.31658931,0.006823706,2.366666667
0.923563247,4,17.39130435,2,8.695652174,0.29,1.260869565,0.23,1.5,325,0.249035462,1.149394438,,1.003190463,0.031090569,2.175,36_V_1.5_q_325,108.6956522,0.217391304,8.695652174,2.38,standard,0.7,3.5,0.857441289,0.274820926,1.4,0.078,0.5,-966.099427,966.099427,10.3658581,1.619111214,0.8,3.392590548,217.7960305,339.1304348,0.642219064,748.3033965,0.002699824,-0.745452701,93.20014011,0.010173939,3.372916667
0.923563247,4,17.39130435,2,8.695652174,0.29,1.260869565,0.23,1.5,325,0.249035462,1.149394438,,1.003190463,0.031090569,2.175,36_V_1.5_q_325,108.6956522,0.217391304,8.695652174,2.38,standard,0.7,3.5,0.857441289,0.274820926,1.4,0.078,0.5,-966.099427,966.099427,10.3658581,1.619111214,0.8,3.392590548,217.7960305,339.1304348,0.642219064,748.3033965,0.002699824,-0.745452701,93.20014011,0.010173939,5.229166667
1.21344497,4,17.39130435,2,8.695652174,0.29,1.260869565,0.23,2.5,400,0.189543,1.18464375,,1.120326258,0.143593182,3.27,49_V_2.5_q_400,181.1594203,0.362318841,8.695652174,2.38,standard,0.7,3.5,0.73561363,0.392955999,1.4,0.078,0.5,-1409.905158,1409.905158,10.57984267,1.619111214,0.8,4.850936308,343.8920465,339.1304348,1.01404065,1066.013111,,-0.881783069,133.2633388,,2.20625
1.309228881,4,17.39130435,2,8.695652174,0.29,1.260869565,0.23,1,150,0.175675929,1.171172857,,1.059170234,0.098694342,2.98,ev13_V_1_q_150,72.46376812,0.144927536,8.695652174,2.38,standard,0.7,3.5,0.968348692,0.206912114,1.4,0.078,0.5,-715.6724394,715.6724394,10.19909434,1.619111214,0.8,2.554274492,238.2940439,339.1304348,0.702661924,477.3783955,0.050901482,-1.293269574,70.17019507,0.004224942,1.71875
1.309228881,4,17.39130435,2,8.695652174,0.29,1.260869565,0.23,1,150,0.175675929,1.171172857,,1.059170234,0.098694342,2.98,ev13_V_1_q_150,72.46376812,0.144927536,8.695652174,2.38,standard,0.7,3.5,0.968348692,0.206912114,1.4,0.078,0.5,-715.6724394,715.6724394,10.19909434,1.619111214,0.8,2.554274492,238.2940439,339.1304348,0.702661924,477.3783955,0.050901482,-1.293269574,70.17019507,0.004224942,3.745833333
0.613056577,4,17.39130435,2,8.695652174,0.29,1.260869565,0.23,1,325,0.375169289,1.154367043,,1.001788941,0.039763571,1.08,ev20_V_1_q_325,72.46376812,0.144927536,8.695652174,2.38,standard,0.7,3.5,0.968348692,0.206912114,1.4,0.078,0.5,-715.6724394,715.6724394,10.19909434,1.619111214,0.8,2.554274492,129.8677063,339.1304348,0.382943237,585.8047331,0.0025,-2.602059991,70.17019507,0.009022684,5.83125
0.613056577,4,17.39130435,2,8.695652174,0.29,1.260869565,0.23,1,325,0.375169289,1.154367043,,1.001788941,0.039763571,1.08,ev20_V_1_q_325,72.46376812,0.144927536,8.695652174,2.38,standard,0.7,3.5,0.968348692,0.206912114,1.4,0.078,0.5,-715.6724394,715.6724394,10.19909434,1.619111214,0.8,2.554274492,129.8677063,339.1304348,0.382943237,585.8047331,0.0025,-2.602059991,70.17019507,0.009022684,2.933333333
0.99960947,4,17.39130435,2,8.695652174,0.29,1.260869565,0.23,1,200,0.230089857,1.150449286,,1.003403018,0.028249215,2.325,ev15_V_1_q_200,72.46376812,0.144927536,8.695652174,2.38,standard,0.7,3.5,0.968348692,0.206912114,1.4,0.078,0.5,-715.6724394,715.6724394,10.19909434,1.619111214,0.8,2.554274492,192.0282018,339.1304348,0.566237005,523.6442376,0.100388523,-0.842863367,70.17019507,0.005533577,3.525
0.99960947,4,17.39130435,2,8.695652174,0.29,1.260869565,0.23,1,200,0.230089857,1.150449286,,1.003403018,0.028249215,2.325,ev15_V_1_q_200,72.46376812,0.144927536,8.695652174,2.38,standard,0.7,3.5,0.968348692,0.206912114,1.4,0.078,0.5,-715.6724394,715.6724394,10.19909434,1.619111214,0.8,2.554274492,192.0282018,339.1304348,0.566237005,523.6442376,0.100388523,-0.842863367,70.17019507,0.005533577,5.352083333
1.082983008,4,17.39130435,2,8.695652174,0.29,1.260869565,0.23,1.5,275,0.21237637,1.158416566,,1.032975699,0.106990615,2.765,34_V_1.5_q_275,108.6956522,0.217391304,8.695652174,2.38,standard,0.7,3.5,0.857441289,0.274820926,1.4,0.078,0.5,-966.099427,966.099427,10.3658581,1.619111214,0.8,3.392590548,247.3853404,339.1304348,0.729469593,718.7140866,0.004714444,-0.952691287,93.20014011,0.008676292,3.891666667
1.082983008,4,17.39130435,2,8.695652174,0.29,1.260869565,0.23,1.5,275,0.21237637,1.158416566,,1.032975699,0.106990615,2.765,34_V_1.5_q_275,108.6956522,0.217391304,8.695652174,2.38,standard,0.7,3.5,0.857441289,0.274820926,1.4,0.078,0.5,-966.099427,966.099427,10.3658581,1.619111214,0.8,3.392590548,247.3853404,339.1304348,0.729469593,718.7140866,0.004714444,-0.952691287,93.20014011,0.008676292,5.1375
1.266674001,4,17.39130435,2,8.695652174,0.29,1.260869565,0.23,1.3,200,0.181577896,1.180256323,,1.087908897,0.109384275,2.955,23_V_1.3_q_200,94.20289855,0.188405797,8.695652174,2.38,standard,0.7,3.5,0.895053025,0.24862584,1.4,0.078,0.5,-869.0252064,869.0252064,10.30669307,1.619111214,0.8,3.069219247,262.3047621,339.1304348,0.77346276,606.7204443,0.053787472,-0.90146472,84.31658931,0.006149693,2.416666667
0.862622492,4,17.39130435,2,8.695652174,0.29,1.260869565,0.23,1.5,350,0.2666288,1.142694857,,1.004391374,0.03312159,2.095,37_V_1.5_q_350,108.6956522,0.217391304,8.695652174,2.38,standard,0.7,3.5,0.857441289,0.274820926,1.4,0.078,0.5,-966.099427,966.099427,10.3658581,1.619111214,0.8,3.392590548,206.2211806,339.1304348,0.608088097,759.8782464,0.059872094,-0.745452701,93.20014011,0.010892687,4.16875
0.862622492,4,17.39130435,2,8.695652174,0.29,1.260869565,0.23,1.5,350,0.2666288,1.142694857,,1.004391374,0.03312159,2.095,37_V_1.5_q_350,108.6956522,0.217391304,8.695652174,2.38,standard,0.7,3.5,0.857441289,0.274820926,1.4,0.078,0.5,-966.099427,966.099427,10.3658581,1.619111214,0.8,3.392590548,206.2211806,339.1304348,0.608088097,759.8782464,0.059872094,-0.745452701,93.20014011,0.010892687,5.197916667
0.803719867,4,17.39130435,2,8.695652174,0.29,1.260869565,0.23,0.7,175,0.28616936,1.14467744,,1.004486294,0.029685618,1.5,v8_V_0.7_q_175,50.72463768,0.101449275,8.695652174,2.38,standard,0.7,3.5,1.077711106,0.161196106,1.4,0.078,0.5,-549.6507722,549.6507722,10.05461696,1.619111214,0.8,1.989922646,136.5516359,339.1304348,0.40265226,413.0991363,0.0025,-2.602059991,54.66650538,0.004344112,4.46875
1.288421572,4,17.39130435,2,8.695652174,0.29,1.260869565,0.23,2.5,375,0.178513,1.190086667,,1.157219006,0.14692428,3.39,48_V_2.5_q_375,181.1594203,0.362318841,8.695652174,2.38,standard,0.7,3.5,0.73561363,0.392955999,1.4,0.078,0.5,-1409.905158,1409.905158,10.57984267,1.619111214,0.8,4.850936308,360.7883063,339.1304348,1.063862954,1049.116851,,-0.919246451,133.2633388,,1.48125
0.994706002,4,17.39130435,2,8.695652174,0.29,1.260869565,0.23,1.5,300,0.2312241,1.1561205,,1.007929825,0.087917909,2.455,35_V_1.5_q_300,108.6956522,0.217391304,8.695652174,2.38,standard,0.7,3.5,0.857441289,0.274820926,1.4,0.078,0.5,-966.099427,966.099427,10.3658581,1.619111214,0.8,3.392590548,231.1172903,339.1304348,0.681499702,734.9821366,0.11150869,-2.568664518,93.20014011,0.009446285,1.445833333
0.994706002,4,17.39130435,2,8.695652174,0.29,1.260869565,0.23,1.5,300,0.2312241,1.1561205,,1.007929825,0.087917909,2.455,35_V_1.5_q_300,108.6956522,0.217391304,8.695652174,2.38,standard,0.7,3.5,0.857441289,0.274820926,1.4,0.078,0.5,-966.099427,966.099427,10.3658581,1.619111214,0.8,3.392590548,231.1172903,339.1304348,0.681499702,734.9821366,0.11150869,-2.568664518,93.20014011,0.009446285,2.39375
0.818187546,4,17.39130435,2,8.695652174,0.19,0.826086957,0.23,1,275,0.281109143,1.022215065,,1.062144647,0.042721754,2.355,ev10_V_1_q_275,72.46376812,0.144927536,8.695652174,2.38,standard,0.7,3.5,0.968348692,0.206912114,1.4,0.078,0.5,-715.6724394,715.6724394,10.19909434,1.619111214,0.8,2.554274492,163.5998938,339.1304348,0.482409943,552.0725456,0.028651995,-1.542845126,70.17019507,0.006760572,4.470833333
0.818187546,4,17.39130435,2,8.695652174,0.19,0.826086957,0.23,1,275,0.281109143,1.022215065,,1.062144647,0.042721754,2.355,ev10_V_1_q_275,72.46376812,0.144927536,8.695652174,2.38,standard,0.7,3.5,0.968348692,0.206912114,1.4,0.078,0.5,-715.6724394,715.6724394,10.19909434,1.619111214,0.8,2.554274492,163.5998938,339.1304348,0.482409943,552.0725456,0.028651995,-1.542845126,70.17019507,0.006760572,4.85
1.276244193,4,17.39130435,2,8.695652174,0.19,0.826086957,0.23,2,375,0.180216295,0.961153576,,1.054603956,0.02683787,2.935,ev22_V_2_q_375,144.9275362,0.289855072,8.695652174,2.38,standard,0.7,3.5,0.786543546,0.33612972,1.4,0.078,0.5,-1195.298817,1195.298817,10.48582991,1.619111214,0.8,4.149431154,322.6475811,339.1304348,0.951396714,872.6512358,0.391890952,-0.406834764,113.9918183,0.010694074,3.466666667
1.036127827,4,17.39130435,2,8.695652174,0.19,0.826086957,0.23,1.5,400,0.221980333,0.83242625,,1.157061962,0.064342126,2.245,20_V_1.5_q_400,108.6956522,0.217391304,8.695652174,2.38,standard,0.7,3.5,0.857441289,0.274820926,1.4,0.078,0.5,-966.099427,966.099427,10.3658581,1.619111214,0.8,3.392590548,238.785151,339.1304348,0.704110061,727.314276,0.571205717,-2.215203389,93.20014011,0.009068646,4.372916667
1.036127827,4,17.39130435,2,8.695652174,0.19,0.826086957,0.23,1.5,400,0.221980333,0.83242625,,1.157061962,0.064342126,2.245,20_V_1.5_q_400,108.6956522,0.217391304,8.695652174,2.38,standard,0.7,3.5,0.857441289,0.274820926,1.4,0.078,0.5,-966.099427,966.099427,10.3658581,1.619111214,0.8,3.392590548,238.785151,339.1304348,0.704110061,727.314276,0.571205717,-2.215203389,93.20014011,0.009068646,3.541666667
0.897636335,4,17.39130435,2,8.695652174,0.19,0.826086957,0.23,1,250,0.256228487,1.024913947,,1.054511123,0.033892657,1.755,rev9_V_1_q_250,72.46376812,0.144927536,8.695652174,2.38,standard,0.7,3.5,0.968348692,0.206912114,1.4,0.078,0.5,-715.6724394,715.6724394,10.19909434,1.619111214,0.8,2.554274492,176.1899226,339.1304348,0.519534387,539.4825168,,,70.17019507,,5.827083333
0.897636335,4,17.39130435,2,8.695652174,0.19,0.826086957,0.23,1,250,0.256228487,1.024913947,,1.054511123,0.033892657,1.755,rev9_V_1_q_250,72.46376812,0.144927536,8.695652174,2.38,standard,0.7,3.5,0.968348692,0.206912114,1.4,0.078,0.5,-715.6724394,715.6724394,10.19909434,1.619111214,0.8,2.554274492,176.1899226,339.1304348,0.519534387,539.4825168,,,70.17019507,,2.80625
1.116412723,4,17.39130435,2,8.695652174,0.19,0.826086957,0.23,2,425,0.206017,0.969491765,,1.06432762,0.032989111,2.835,ev24_V_2_q_425,144.9275362,0.289855072,8.695652174,2.38,standard,0.7,3.5,0.786543546,0.33612972,1.4,0.078,0.5,-1195.298817,1195.298817,10.48582991,1.619111214,0.8,4.149431154,289.8953252,339.1304348,0.854819549,905.4034916,,,113.9918183,,3.516666667
1.051893987,4,17.39130435,2,8.695652174,0.19,0.826086957,0.23,0.5,100,0.218653213,1.093266064,,1.044291354,0.071338732,2.095,v1_V_0.5_q_100,36.23188406,0.072463768,8.695652174,2.38,standard,0.7,3.5,1.192177082,0.127369346,1.4,0.078,0.5,-428.5012528,428.5012528,9.920199571,1.619111214,0.8,1.572340386,144.7430231,339.1304348,0.42680635,283.7582298,0.005459504,-2.262846791,43.19482181,0.002135627,5.389583333
1.051893987,4,17.39130435,2,8.695652174,0.19,0.826086957,0.23,0.5,100,0.218653213,1.093266064,,1.044291354,0.071338732,2.095,v1_V_0.5_q_100,36.23188406,0.072463768,8.695652174,2.38,standard,0.7,3.5,1.192177082,0.127369346,1.4,0.078,0.5,-428.5012528,428.5012528,9.920199571,1.619111214,0.8,1.572340386,144.7430231,339.1304348,0.42680635,283.7582298,0.005459504,-2.262846791,43.19482181,0.002135627,6.1625
