Repository: nankan88/RawData_Controlling-slot-coating-edge-profiles-of-battery-electrodes

Description of columns in the CSV file:
Lu = Length of the upstream die lip  
Ld = Length of the downstream die lip  
Shim_thickness = Shim thickness (feed slot width)  
H = Coating gap  
V = Substrate speed  

Bstep_modified = Edge width divided by capillary length  
SR = Shear Rate  
SS = Shear Strain
Ca = Capillary number
Rgt = Gap to thickness ratio
kedge = Edge slope
rho = density
sigma = surface tension
c_star (Fig. 6)

File: G50_slurry.csv
Rgt,Lu,Ld,Shim_thickness,HF/Hg,H,V,Flow rate per unit width,mean_height,Avg./Pre.,max height,Hedge,Rstep,start_x,file name,SR_x,SR_multiple_Ld_x,SS_x,capillary_length,viscosity_label,PowerLawIndex,ZeroShearViscosity,Viscosity,rho,sigma,c_star,delP_channel,P_drop_channel,P_drop_channel_dimensionless,K_Weinstein,(2n+1)/3,mu0(U^n)/sigma,P_jump,sigma/Hg,P_jump_dimensionless,P_drop_total,Ca,Re,Bstep_modified,kedge,logkedge
1.172201564,4,2,0.29,0.805555556,0.36,1.5,425,0.307114417,1.083933235,0.33642,1.095422363,0.183351891,2.545,33_V_1.5_q_425,69.4,0.139,5.56,2.43,high,0.7,9.5,2.662660307,1.46,0.085,-0.267150566,-3453.281677,3453.281677,18.67936651,1.619111214,0.8,8.450116288,368.7770622,236.1111111,1.561879322,3084.504615,0.782984989,0.004210762,2.00625,0.248444794,-0.604770099
0.983624295,4,2,0.29,0.805555556,0.36,1,350,0.3659934,1.045695429,0.369785714,1.010361701,0.119997836,1.875,ev25_V_1_q_350,46.3,0.093,5.56,2.43,high,0.7,9.5,3.006417619,1.46,0.085,-0.35118442,-3589.565747,3589.565747,25.78908496,1.619111214,0.8,6.36207529,265.2464253,236.1111111,1.123396625,3324.319322,0.589507798,0.002962205,4.927083333,0.041192693,-1.385179815
1.186879882,4,2,0.29,0.805555556,0.36,0.7,200,0.303316288,1.061607008,0.333589492,1.099807378,0.15203824,2.715,12_V_0.7_q_200,32.4,0.065,5.56,2.43,high,0.7,9.5,3.346263238,1.46,0.085,-0.254770084,-1950.089199,1950.089199,17.98373397,1.619111214,0.8,4.956412371,260.9900649,236.1111111,1.105369687,1689.099134,0.459259536,0.001544063,2.4125,0.171816693,-0.764934644
1.335831189,4,2,0.29,0.805555556,0.36,1.5,375,0.26949513,1.077980522,0.318754783,1.182784943,0.206509678,3.015,31_V_1.5_q_375,69.4,0.139,5.56,2.43,high,0.7,9.5,2.662660307,1.46,0.085,-0.118929261,-2383.316808,2383.316808,12.89175119,1.619111214,0.8,8.450116288,409.4146005,236.1111111,1.733991249,1973.902207,0.782984989,0.003694974,1.927083333,0.269276844,-0.569800991
1.658044849,4,2,0.29,0.805555556,0.36,0.5,100,0.217123198,1.085615992,0.267200083,1.230638111,0.156767652,3.42,v1_V_0.5_q_100,23.1,0.046,5.56,2.43,high,0.7,9.5,3.703735901,1.46,0.085,0.625843083,-416.8898848,416.8898848,4.865599691,1.619111214,0.8,3.916316725,291.4623729,236.1111111,1.234428873,125.4275119,0.362884616,0.000713689,2.19375,0.207790521,-0.682374268
1.533061454,4,2,0.29,0.805555556,0.36,0.7,150,0.234824246,1.09584648,0.28433614,1.210846604,0.174590517,3.42,10_V_0.7_q_150,32.4,0.065,5.56,2.43,high,0.7,9.5,3.346263238,1.46,0.085,0.236787787,-791.193803,791.193803,7.296393865,1.619111214,0.8,4.956412371,320.2920891,236.1111111,1.356531201,470.9017139,0.459259536,0.001195397,2.041666667,0.239900042,-0.619969677
1.119084161,4,2,0.29,0.805555556,0.36,0.5,150,0.321691623,1.072305409,0.334505472,1.03983271,0.114481004,2.425,v3_V_0.5_q_150,23.1,0.046,5.56,2.43,high,0.7,9.5,3.703735901,1.46,0.085,-0.296340227,-1764.188762,1764.188762,20.59017647,1.619111214,0.8,3.916316725,212.811786,236.1111111,0.901320505,1551.376976,0.362884616,0.001057408,1.864583333,0.287631472,-0.541163596
1.327106691,4,2,0.29,0.805555556,0.36,1,250,0.271266811,1.085067243,0.317092973,1.168933907,0.17444811,2.76,ev21_V_1_q_250,46.3,0.093,5.56,2.43,high,0.7,9.5,3.006417619,1.46,0.085,-0.130440475,-1837.889868,1837.889868,13.20424288,1.619111214,0.8,6.36207529,337.0627915,236.1111111,1.427560058,1500.827077,0.589507798,0.002195526,2.170833333,0.21220081,-0.673252963
1.110863317,4,2,0.29,0.805555556,0.36,1.5,450,0.324072273,1.080240909,0.352445455,1.087552019,0.181045962,2.445,34_V_1.5_q_450,69.4,0.139,5.56,2.43,high,0.7,9.5,2.662660307,1.46,0.085,-0.300377068,-3862.051507,3862.051507,20.89046951,1.619111214,0.8,8.450116288,353.2568267,236.1111111,1.49614656,3508.79468,0.782984989,0.004443267,2.627083333,0.144894634,-0.838947698
1.125958286,4,2,0.29,0.805555556,0.36,1,300,0.319727653,1.065758844,0.347710612,1.087521235,0.157501307,2.28,ev23_V_1_q_300,46.3,0.093,5.56,2.43,high,0.7,9.5,3.006417619,1.46,0.085,-0.292874821,-2831.133074,2831.133074,20.34015715,1.619111214,0.8,6.36207529,295.5316394,236.1111111,1.251663414,2535.601434,0.589507798,0.002587749,2.235416667,0.200116561,-0.698716969
1.35143958,4,2,0.29,0.805555556,0.36,0.5,125,0.266382608,1.065530431,0.299417255,1.124012027,0.145564267,2.915,v2_V_0.5_q_125,23.1,0.046,5.56,2.43,high,0.7,9.5,3.703735901,1.46,0.085,-0.097450241,-1057.853317,1057.853317,12.34640359,1.619111214,0.8,3.916316725,247.4815258,236.1111111,1.04815705,810.3717914,0.362884616,0.000875606,2.114583333,0.223640467,-0.65044961
0.788093886,4,2,0.29,0.805555556,0.36,1,425,0.456798367,1.074819686,0.461754,1.010848623,0.050447086,1.325,ev28_V_1_q_425,46.3,0.093,5.56,2.43,high,0.7,9.5,3.006417619,1.46,0.085,-0.400925001,-4789.055866,4789.055866,34.40677155,1.619111214,0.8,6.36207529,222.1511207,236.1111111,0.940875335,4566.904745,0.589507798,0.003697144,1.741666667,0.329662782,-0.48193008
1.210850956,4,2,0.29,0.805555556,0.36,1,275,0.297311571,1.081132987,0.332419143,1.118083434,0.167499477,2.505,ev22_V_1_q_275,46.3,0.093,5.56,2.43,high,0.7,9.5,3.006417619,1.46,0.085,-0.241726069,-2409.444417,2409.444417,17.31055263,1.619111214,0.8,6.36207529,313.2266411,236.1111111,1.326606951,2096.217776,0.589507798,0.002406322,2.202083333,0.206220816,-0.6856675
1.4346024,4,2,0.29,0.805555556,0.36,1.5,350,0.250940609,1.075459752,0.305896522,1.21899968,0.209117174,3.17,30_V_1.5_q_350,69.4,0.139,5.56,2.43,high,0.7,9.5,2.662660307,1.46,0.085,0.039525931,-1789.90996,1789.90996,9.681916302,1.619111214,0.8,8.450116288,433.4582821,236.1111111,1.835823312,1356.451678,0.782984989,0.003440578,2.379166667,0.176664898,-0.752849733
1.052640911,4,2,0.29,0.805555556,0.36,0.7,225,0.341996968,1.063990568,0.354414286,1.036308268,0.12905546,2.355,13_V_0.7_q_225,32.4,0.065,5.56,2.43,high,0.7,9.5,3.346263238,1.46,0.085,-0.322263219,-2462.915926,2462.915926,22.71302503,1.619111214,0.8,4.956412371,237.0951973,236.1111111,1.004167894,2225.820728,0.459259536,0.001740971,2.422916667,0.170342511,-0.768676955
0.607958037,4,2,0.29,0.805555556,0.36,0.7,375,0.592146132,1.105339447,0.598744528,1.011143189,0.061842938,0.625,19_V_0.7_q_375,32.4,0.065,5.56,2.43,high,0.7,9.5,3.346263238,1.46,0.085,-0.434228223,-4977.905815,4977.905815,,1.619111214,0.8,4.956412371,152.8260696,236.1111111,0.647263354,4825.079745,,,2.002083333,0.249479979,-0.602964301
1.239638606,4,2,0.29,0.805555556,0.36,1.5,400,0.290407219,1.08902707,0.330260938,1.137233912,0.191057381,2.76,32_V_1.5_q_400,69.4,0.139,5.56,2.43,high,0.7,9.5,2.662660307,1.46,0.085,-0.219800284,-3012.633752,3012.633752,16.29582967,1.619111214,0.8,8.450116288,385.6542638,236.1111111,1.633359235,2626.979488,0.782984989,0.003981694,1.9625,0.259645422,-0.585619331
1.046287035,4,2,0.29,0.805555556,0.36,1,325,0.344073842,1.058688745,0.361021579,1.049256104,0.147040103,2.08,ev24_V_1_q_325,46.3,0.093,5.56,2.43,high,0.7,9.5,3.006417619,1.46,0.085,-0.324204661,-3186.434531,3186.434531,22.8928056,1.619111214,0.8,6.36207529,278.6806515,236.1111111,1.180294524,2907.753879,0.589507798,0.002784797,2.35625,0.180118062,-0.744442735
1.346369411,4,2,0.29,0.805555556,0.36,0.7,175,0.267385754,1.069543018,0.307802807,1.151156342,0.165052935,3.06,11_V_0.7_q_175,32.4,0.065,5.56,2.43,high,0.7,9.5,3.346263238,1.46,0.085,-0.104661067,-1358.09194,1358.09194,12.52433179,1.619111214,0.8,4.956412371,288.6888095,236.1111111,1.222682017,1069.403131,0.459259536,0.001361155,2.3125,0.186997809,-0.728163483
1.533674704,4,2,0.29,0.805555556,0.36,1.5,325,0.23473035,1.083370846,0.2934445,1.250134463,0.210520493,3.29,29_V_1.5_q_325,69.4,0.139,5.56,2.43,high,0.7,9.5,2.662660307,1.46,0.085,0.238225333,-1346.440792,1346.440792,7.283118897,1.619111214,0.8,8.450116288,457.2446856,236.1111111,1.936565727,889.1961062,0.782984989,0.003218324,1.820833333,0.301619635,-0.520540391
0.915501116,4,2,0.29,0.805555556,0.36,1,375,0.393227265,1.048606039,0.397298235,1.010352717,0.044991678,1.745,ev26_V_1_q_375,46.3,0.093,5.56,2.43,high,0.7,9.5,3.006417619,1.46,0.085,-0.370390333,-3960.15899,3960.15899,28.45159661,1.619111214,0.8,6.36207529,250.4455068,236.1111111,1.060710382,3709.713483,0.589507798,0.003182625,4.925,0.04122755,-1.38481247
0.945087569,4,2,0.29,0.805555556,0.36,0.7,250,0.380917083,1.066567833,0.385980556,1.013292846,0.104504001,2.05,14_V_0.7_q_250,32.4,0.065,5.56,2.43,high,0.7,9.5,3.346263238,1.46,0.085,-0.363323076,-2971.032786,2971.032786,27.39888168,1.619111214,0.8,4.956412371,217.508484,236.1111111,0.921212403,2753.524302,0.459259536,0.001939098,4.9875,0.040200753,-1.395765817
1.476582921,4,2,0.29,0.805555556,0.36,1,225,0.243806152,1.083582899,0.297993043,1.222253995,0.18194489,3.035,ev20_V_1_q_225,46.3,0.093,5.56,2.43,high,0.7,9.5,3.006417619,1.46,0.085,0.116730996,-1196.275105,1196.275105,8.594588452,1.619111214,0.8,6.36207529,367.1067878,236.1111111,1.554805219,829.1683175,0.589507798,0.00197327,2.320833333,0.185657327,-0.731287907

File: merged_standard_viscosity_Ca_PowerLaw_JSBStep.csv (part 1 of 5)
Rgt,Lu,Lu/Hg,Ld,Ld/Hg,Shim_thickness,HF/Hg,H,V,Flow rate per unit width,mean_height,Avg./Pre.,max height,Yield,Bstep,Bedge,Hedge,Rstep,start_x,file name,Bstep_modified,SR_x,SR_multiple_Ld_x,SS_x,capillary_length,viscosity_label,PowerLawIndex,ZeroShearViscosity,Viscosity_x,Ca,rho,sigma,c_star,delP_channel,P_drop_channel,P_drop_channel_dimensionless,K_Weinstein,(2n+1)/3,mu0(U^n)/sigma,P_jump,sigma/Hg,P_jump_dimensionless,P_drop_total,tau,k,logk,epsilon,Rgt_inv,Rgt_y,SR_y,SR_multiple_Ld_y,SS_y,Viscosity_y,muV/Hg,Ca_y,Re,B1_step_JS,B2_step_JS
1.093103316,4,36.36363636,2,18.18181818,0.29,2.636363636,0.11,4,400,0.100630927,1.006309268,,0.120928293,106.8756926,92.61566293,1.201701072,0.070126081,3.14,ev18_V_4_q_400,4.481250008,606.0606061,1.212121212,18.18181818,2.38,standard,0.7,3.5,0.512051011,0.437650436,1.4,0.078,0.5,-7204.798661,7204.798661,23.21627638,1.619111214,0.8,6.740770797,710.6555384,709.0909091,1.002206529,6494.143123,,,,,,,,,,,310.3339461,,,5.027083333,5.027083333
1.163470258,4,36.36363636,2,18.18181818,0.29,2.636363636,0.11,3,300,0.094544746,0.945447458,,0.116690169,130.3615542,120.419172,1.234232199,0.100579517,2.8,ev14_V_3_q_300,5.135416679,454.5454545,0.909090909,18.18181818,2.38,standard,0.7,3.5,0.558206448,0.357824646,1.4,0.078,0.5,-5823.273444,5823.273444,22.95065136,1.619111214,0.8,5.511279604,653.1751601,709.0909091,0.921144457,5170.098284,2.958830365,0.114224658,-0.942240134,0.725033809,0.954545455,1.047619048,455,0.91,18.18,0.558039095,253.7302036,0.357717368,0.011859621,2.520833333,2.520833333
1.049980714,4,36.36363636,2,18.18181818,0.29,2.636363636,0.11,0.5,50,0.104763829,1.047638293,,0.109884634,107.7184757,93.92554729,1.048879512,0.07250092,2.505,ev1_V_0.5_q_50,4.70208332,75.75757576,0.151515152,18.18181818,2.38,standard,0.7,3.5,0.955520972,0.102085574,1.4,0.078,0.5,-1546.447777,1546.447777,21.36333085,1.619111214,0.8,1.572340386,260.755357,709.0909091,0.367731914,1285.69242,1.169607401,0.731004052,-0.136080215,1.999791155,0.954545455,1.047619048,76,0.15,18.18,0.954605576,72.38795242,0.101987775,0.001280366,4.495833333,4.495833333
0.573468863,4,36.36363636,2,18.18181818,0.29,2.636363636,0.11,0.5,100,0.191815122,0.959075608,,0.200863784,76.34955928,27.18763753,1.047173873,0.020340946,0.265,v3_V_0.5_q_100,6.102083345,75.75757576,0.151515152,18.18181818,2.38,standard,0.7,3.5,0.955520972,0.102085574,1.4,0.078,0.5,-1546.447777,1546.447777,21.36333085,1.619111214,0.8,1.572340386,160.729671,709.0909091,0.226670049,1385.718106,4.891277965,0.041797982,-1.378844688,2,1.753450121,0.570304218,76,0.15,18.18,0.954605576,72.38795242,0.101987775,0.002344259,4.114583333,3.335416667
0.954532667,0.8,7.272727273,0.8,7.272727273,0.29,2.636363636,0.11,2,225,0.115239639,1.024352351,,0.118768776,103.2196912,75.06097764,1.030624324,0.035512986,2.285,,4.95624998,303.030303,0.242424242,7.272727273,2.38,standard,0.7,3.5,0.630408741,0.269405445,1.4,0.078,0.5,-1725.518593,1725.518593,9.032570437,1.619111214,0.8,4.149431154,461.404842,709.0909091,0.650699136,1264.113751,,,-0.810180857,,,,,,,,191.0329518,,,,
0.974510318,0.8,7.272727273,0.8,7.272727273,0.29,2.636363636,0.11,2.5,300,0.112877204,0.940643364,,0.122511852,114.9479219,95.36912367,1.085355128,0.051075658,2.26,,5.406250012,378.7878788,0.303030303,7.272727273,2.38,standard,0.7,3.5,0.589588797,0.31495128,1.4,0.078,0.5,-2035.321654,2035.321654,9.113553707,1.619111214,0.8,4.850936308,520.5990091,709.0909091,0.73417809,1514.722645,,,,,,,,,,,223.3290898,,,,
0.730290597,0.8,7.272727273,0.8,7.272727273,0.29,2.636363636,0.11,0.5,70,0.150624971,1.075892651,,0.153718477,71.23652815,18.19087485,1.020537804,0.018851686,1.5,,4.470833328,75.75757576,0.060606061,7.272727273,2.38,standard,0.7,3.5,0.955520972,0.102085574,1.4,0.078,0.5,-618.5791107,618.5791107,8.545332338,1.619111214,0.8,1.572340386,195.0225132,709.0909091,0.275031749,423.5565975,,,-1.745907203,,,,,,,,72.38795242,,,,
1.330498211,0.8,7.272727273,0.8,7.272727273,0.29,2.636363636,0.11,1,70,0.082675797,1.181082819,,0.085868514,162.0788724,107.9517863,1.038617302,0.018475039,1.6,,5.583333314,151.5151515,0.121212121,7.272727273,2.38,standard,0.7,3.5,0.7761242,0.165838504,1.4,0.078,0.5,-1033.135885,1033.135885,8.78557432,1.619111214,0.8,2.554274492,435.4921011,709.0909091,0.614155527,597.643784,,,,,,,,,,,117.5945758,,,,
1.212326259,0.8,7.272727273,0.8,7.272727273,0.29,2.636363636,0.11,1.5,125,0.090734651,1.088815814,,0.095088605,140.9604802,94.34102507,1.047985565,0.021450272,1.61,,5.329166657,227.2727273,0.181818182,7.272727273,2.38,standard,0.7,3.5,0.68723275,0.220266907,1.4,0.078,0.5,-1394.649188,1394.649188,8.929225837,1.619111214,0.8,3.392590548,488.4727901,709.0909091,0.688871883,906.176398,,,,,,,,,,,156.1892614,,,,
0.651035471,0.8,7.272727273,0.8,7.272727273,0.29,2.636363636,0.11,0.5,100,0.168961608,0.844808038,,0.17586162,77.59159125,35.59980331,1.040837755,0.02381418,1.445,,5.46250001,75.75757576,0.060606061,7.272727273,2.38,standard,0.7,3.5,0.955520972,0.102085574,1.4,0.078,0.5,-618.5791107,618.5791107,8.545332338,1.619111214,0.8,1.572340386,177.8983428,709.0909091,0.250882278,440.6807678,,,-1.745907203,,,,,,,,72.38795242,,,,
0.679108171,0.8,7.272727273,0.8,7.272727273,0.29,2.636363636,0.11,2,325,0.161977141,0.996782405,,0.172236148,85.78370958,62.10752921,1.063336143,0.042236543,1.15,,5.789583343,303.030303,0.242424242,7.272727273,2.38,standard,0.7,3.5,0.630408741,0.269405445,1.4,0.078,0.5,-1725.518593,1725.518593,9.032570437,1.619111214,0.8,4.149431154,351.399125,709.0909091,0.495562869,1374.119468,,,-1.117250149,,,,,,,,191.0329518,,,,
0.665051695,0.8,7.272727273,0.8,7.272727273,0.29,2.636363636,0.11,1.5,250,0.165400676,0.992404059,,0.169226373,78.6877072,52.81115039,1.02312987,0.038645018,1.56,,5.422916652,227.2727273,0.181818182,7.272727273,2.38,standard,0.7,3.5,0.68723275,0.220266907,1.4,0.078,0.5,-1394.649188,1394.649188,8.929225837,1.619111214,0.8,3.392590548,302.1545171,709.0909091,0.426115345,1092.494671,,,-0.747166942,,,,,,,,156.1892614,,,,
1.015919805,0.8,7.272727273,0.8,7.272727273,0.29,2.636363636,0.11,1.5,150,0.108276263,1.082762625,,0.110579263,110.1811211,13.29931387,1.021269667,0.010321855,2.015,,4.970833352,227.2727273,0.181818182,7.272727273,2.38,standard,0.7,3.5,0.68723275,0.220266907,1.4,0.078,0.5,-1394.649188,1394.649188,8.929225837,1.619111214,0.8,3.392590548,424.0648818,709.0909091,0.598040218,970.5843063,,,,,,,,,,,156.1892614,,,,
0.948110139,0.8,7.272727273,0.8,7.272727273,0.29,2.636363636,0.11,2.5,275,0.116020276,1.054729781,,0.120572,104.1197317,81.45128022,1.039232144,0.044114173,2.245,,5.033333337,378.7878788,0.303030303,7.272727273,2.38,standard,0.7,3.5,0.589588797,0.31495128,1.4,0.078,0.5,-2035.321654,2035.321654,9.113553707,1.619111214,0.8,4.850936308,509.2853885,709.0909091,0.718222984,1526.036265,,,,,,,,,,,223.3290898,,,,
1.055818524,0.8,7.272727273,0.8,7.272727273,0.29,2.636363636,0.11,2,200,0.104184571,1.041845705,,0.10869609,112.6846321,82.92974629,1.043303142,0.033607926,2.6,,4.891666689,303.030303,0.242424242,7.272727273,2.38,standard,0.7,3.5,0.630408741,0.269405445,1.4,0.078,0.5,-1725.518593,1725.518593,9.032570437,1.619111214,0.8,4.149431154,500.173793,709.0909091,0.705373298,1225.3448,,,,,,,,,,,191.0329518,,,,
1.063029123,0.8,7.272727273,0.8,7.272727273,0.29,2.636363636,0.11,1,100,0.10347788,1.034778803,,0.107285812,109.3470408,19.66603871,1.036799475,0.011150634,2.62,,4.714583319,151.5151515,0.121212121,7.272727273,2.38,standard,0.7,3.5,0.7761242,0.165838504,1.4,0.078,0.5,-1033.135885,1033.135885,8.78557432,1.619111214,0.8,2.554274492,363.9192061,709.0909091,0.513219393,669.216679,,,-0.510723983,,,,,,,,117.5945758,,,,
0.696487276,0.8,7.272727273,0.8,7.272727273,0.29,2.636363636,0.11,2,300,0.157935405,1.0529027,,0.163942149,84.08500933,58.85317483,1.038032915,0.039632473,1.795,,5.533333335,303.030303,0.242424242,7.272727273,2.38,standard,0.7,3.5,0.630408741,0.269405445,1.4,0.078,0.5,-1725.518593,1725.518593,9.032570437,1.619111214,0.8,4.149431154,358.5750439,709.0909091,0.505682754,1366.94355,,,-1.117250149,,,,,,,,191.0329518,,,,
1.043475199,0.8,7.272727273,0.8,7.272727273,0.29,2.636363636,0.11,2.5,250,0.105416976,1.054169762,,0.110446548,111.6044154,96.52145572,1.047711209,0.066299985,2.565,,4.902083325,378.7878788,0.303030303,7.272727273,2.38,standard,0.7,3.5,0.589588797,0.31495128,1.4,0.078,0.5,-2035.321654,2035.321654,9.113553707,1.619111214,0.8,4.850936308,549.8698262,709.0909091,0.775457447,1485.451827,,,,,,,,,,,223.3290898,,,,
1.665294615,0.8,7.272727273,0.8,7.272727273,0.29,2.636363636,0.11,0.5,25,0.066054378,1.321087556,,0.070783852,189.3137203,90.75855684,1.071599707,0.010146602,2.1,,5.210416684,75.75757576,0.060606061,7.272727273,2.38,standard,0.7,3.5,0.955520972,0.102085574,1.4,0.078,0.59684801,-565.3674001,565.3674001,7.810241638,1.619111214,0.8,1.572340386,377.121284,709.0909091,0.531837708,188.2461161,,,,,,,,,,,72.38795242,,,,
1.362100213,0.8,7.272727273,0.8,7.272727273,0.29,2.636363636,0.11,1.5,100,0.080757641,1.211364612,,0.086213301,135.281317,89.46521878,1.067555963,0.021826389,1.995,,4.552083347,227.2727273,0.181818182,7.272727273,2.38,standard,0.7,3.5,0.68723275,0.220266907,1.4,0.078,0.5,-1394.649188,1394.649188,8.929225837,1.619111214,0.8,3.392590548,536.1817352,709.0909091,0.756153729,858.4674529,,,,,,,,,,,156.1892614,,,,
0.767219351,0.8,7.272727273,0.8,7.272727273,0.29,2.636363636,0.11,1.5,200,0.143374903,1.075311774,,0.146118968,73.47868953,46.55626508,1.019139085,0.037143757,1.93,,4.389583327,227.2727273,0.181818182,7.272727273,2.38,standard,0.7,3.5,0.68723275,0.220266907,1.4,0.078,0.5,-1394.649188,1394.649188,8.929225837,1.619111214,0.8,3.392590548,338.7508594,709.0909091,0.477725571,1055.898329,,,-0.617721061,,,,,,,,156.1892614,,,,
1.252646172,2,18.18181818,0.8,7.272727273,0.29,2.636363636,0.11,0.7,50,0.087814103,1.229397444,,0.09573627,149.5204019,132.1541709,1.090215198,0.057583018,1.885,,5.470833322,106.0606061,0.084848485,7.272727273,2.38,standard,0.7,3.5,0.863777352,0.129197467,1.4,0.078,0.5,-793.4690589,793.4690589,8.661120462,1.619111214,0.8,1.989922646,351.3532681,709.0909091,0.495498199,442.1157908,,,,,,,,,,,91.61274945,,,0.735416667,0.735416667
0.871987274,2,18.18181818,0.8,7.272727273,0.29,2.636363636,0.11,2,175,0.12614863,1.441698627,,0.131063766,109.1569525,47.24585599,1.038963058,0.016152193,1.335,,5.737500005,303.030303,0.242424242,7.272727273,2.38,standard,0.7,3.5,0.630408741,0.269405445,1.4,0.078,0.5,-1725.518593,1725.518593,9.032570437,1.619111214,0.8,4.149431154,429.1979395,709.0909091,0.605279145,1296.320654,,,,,,,,,,,191.0329518,,,5.135416667,3.172916667
0.845163704,2,18.18181818,0.8,7.272727273,0.29,2.636363636,0.11,1,100,0.1301523,1.301523,,0.1378196,107.7199558,46.06142189,1.058910215,0.016218355,1.08,,5.841666668,151.5151515,0.121212121,7.272727273,2.38,standard,0.7,3.5,0.7761242,0.165838504,1.4,0.078,0.5,-1033.135885,1033.135885,8.78557432,1.619111214,0.8,2.554274492,302.9155141,709.0909091,0.427188546,730.220371,,,,,,,,,,,117.5945758,,,3.5375,3.5375
0.704005145,2,18.18181818,0.8,7.272727273,0.29,2.636363636,0.11,0.7,100,0.156248858,1.093742008,,0.173682583,91.48866848,45.15232991,1.111576655,0.021581334,0.78,,5.956249987,106.0606061,0.084848485,7.272727273,2.38,standard,0.7,3.5,0.863777352,0.129197467,1.4,0.078,0.5,-793.4690589,793.4690589,8.661120462,1.619111214,0.8,1.989922646,221.585803,709.0909091,0.312492799,571.883256,,,,,,,,,,,91.61274945,,,5.441666667,5.441666667
1.548035652,2,18.18181818,0.8,7.272727273,0.29,2.636363636,0.11,1,50,0.071057795,1.421155904,,0.074639036,168.4544246,71.77256186,1.050398988,0.010343202,2.215,,4.987499988,151.5151515,0.121212121,7.272727273,2.38,standard,0.7,3.5,0.7761242,0.165838504,1.4,0.078,0.234920703,-1388.107197,1388.107197,11.80417709,1.619111214,0.8,2.554274492,491.5793297,709.0909091,0.693252901,896.5278677,,,,,,,,,,,117.5945758,,,4.122916667,3.066666667
0.631912814,2,18.18181818,0.8,7.272727273,0.29,2.636363636,0.11,1,150,0.174074647,1.160497644,,0.183333103,82.4071758,13.93080525,1.053186705,0.014603578,0.785,,5.977083349,151.5151515,0.121212121,7.272727273,2.38,standard,0.7,3.5,0.7761242,0.165838504,1.4,0.078,0.5,-1033.135885,1033.135885,8.78557432,1.619111214,0.8,2.554274492,240.0460566,709.0909091,0.33852649,793.0898285,,,,,,,,,,,117.5945758,,,,
1.197312873,2,18.18181818,0.8,7.272727273,0.29,2.636363636,0.11,1.5,100,0.091872394,1.378085909,,0.096182788,143.0788884,57.90640444,1.046917183,0.011740881,1.835,,5.477083337,227.2727273,0.181818182,7.272727273,2.38,standard,0.7,3.5,0.68723275,0.220266907,1.4,0.078,0.5,-1394.649188,1394.649188,8.929225837,1.619111214,0.8,3.392590548,483.6273897,709.0909091,0.682038627,911.0217985,,,,,,,,,,,156.1892614,,,,
0.890011051,2,18.18181818,0.8,7.272727273,0.29,2.636363636,0.11,0.5,50,0.123593971,1.235939706,,0.136708529,108.5004385,32.24267317,1.106110021,0.013113419,1.51,,5.587500021,75.75757576,0.060606061,7.272727273,2.38,standard,0.7,3.5,0.955520972,0.102085574,1.4,0.078,0.5,-618.5791107,618.5791107,8.545332338,1.619111214,0.8,1.572340386,228.4570165,709.0909091,0.322182972,390.1220942,,,,,,,,,,,72.38795242,,,5.01875,3.075
0.401978303,4,36.36363636,0.8,7.272727273,0.29,2.636363636,0.11,1,225,0.27364661,1.216207158,,0.288195233,51.78211408,12.95466439,1.053165731,0.025754975,0.805,ev18_V_1_q_225,5.904166657,151.5151515,0.121212121,7.272727273,2.38,standard,0.7,3.5,0.7761242,0.165838504,1.4,0.078,0.5,-1033.135885,1033.135885,8.78557432,1.619111214,0.8,2.554274492,167.1594511,709.0909091,0.235737687,865.9764339,9.29087483,0.011584753,-2.602055038,0.660566923,2.147727273,0.465608466,152,0.121,7.27,0.775380666,117.5945758,0.16567963,0.008234778,,
0.990520226,4,36.36363636,0.8,7.272727273,0.29,2.636363636,0.11,1.5,150,0.111052755,1.110527551,,0.135897551,117.3766467,107.3813971,1.223720662,0.100047527,2.1,22_V_1.5_q_150,5.431249995,227.2727273,0.181818182,7.272727273,2.38,standard,0.7,3.5,0.68723275,0.220266907,1.4,0.078,0.5,-1394.649188,1394.649188,8.929225837,1.619111214,0.8,3.392590548,415.5616344,709.0909091,0.586048459,979.0875537,9.121197146,0.012019774,-1.920103685,0.44964286,0.954545455,1.047619048,227,0.182,7.27,0.687480347,156.1892614,0.220346265,0.005653756,5.027083333,5.027083333
0.542866233,4,36.36363636,0.8,7.272727273,0.29,2.636363636,0.11,0.7,125,0.202628186,1.134717843,,0.229810904,65.95824723,47.84625566,1.134150725,0.05521204,1.115,v8_V_0.7_q_125,5.568749995,106.0606061,0.084848485,7.272727273,2.38,standard,0.7,3.5,0.863777352,0.129197467,1.4,0.078,0.5,-793.4690589,793.4690589,8.661120462,1.619111214,0.8,1.989922646,179.9846749,709.0909091,0.253824542,613.4843841,20,0.0025,-2.602059991,0.976694657,1.704545455,0.586666667,106,0.085,7.27,0.863925484,91.61274945,0.129219624,0.003830879,5.910416667,5.910416667
0.355864992,4,36.36363636,0.8,7.272727273,0.29,2.636363636,0.11,0.5,125,0.309105988,1.23642395,,0.313662857,42.2832314,18.35939848,1.014742094,0.041799322,0.58,v4_V_0.5_q_125,5.445833341,75.75757576,0.060606061,7.272727273,2.38,standard,0.7,3.5,0.955520972,0.102085574,1.4,0.078,0.5,-618.5791107,618.5791107,8.545332338,1.619111214,0.8,1.572340386,109.7277301,709.0909091,0.154744235,508.8513806,,,,,,,,,,,72.38795242,,,1.072916667,1.072916667
0.454232541,4,36.36363636,0.8,7.272727273,0.29,2.636363636,0.11,0.7,150,0.24216671,1.130111315,,0.27395459,56.11836564,39.04335152,1.131264449,0.058565105,0.89,v9_V_0.7_q_150,5.662499991,106.0606061,0.084848485,7.272727273,2.38,standard,0.7,3.5,0.863777352,0.129197467,1.4,0.078,0.5,-793.4690589,793.4690589,8.661120462,1.619111214,0.8,1.989922646,156.0644046,709.0909091,0.220090827,637.4046544,20,0.0025,-2.602059991,0.870369192,2.045454545,0.488888889,106,0.085,7.27,0.863925484,91.61274945,0.129219624,0.004578392,5.295833333,5.295833333
1.218540483,4,36.36363636,0.8,7.272727273,0.29,2.636363636,0.11,0.7,50,0.090271929,1.263807,,0.092380612,127.0605401,109.8901968,1.02335924,0.058239954,2.675,ev5_V_0.7_q_50,4.779166689,106.0606061,0.084848485,7.272727273,2.38,standard,0.7,3.5,0.863777352,0.129197467,1.4,0.078,0.5,-793.4690589,793.4690589,8.661120462,1.619111214,0.8,1.989922646,343.6791889,709.0909091,0.484675779,449.78987,,,,,,,,,,,91.61274945,,,4.120833333,4.120833333
0.640437786,4,36.36363636,0.8,7.272727273,0.29,2.636363636,0.11,1.5,225,0.171757511,1.145050072,,0.201988043,78.1334099,64.50955154,1.176007049,0.073400646,1.625,25_V_1.5_q_225,5.591666671,227.2727273,0.181818182,7.272727273,2.38,standard,0.7,3.5,0.68723275,0.220266907,1.4,0.078,0.5,-1394.649188,1394.649188,8.929225837,1.619111214,0.8,3.392590548,293.174589,709.0909091,0.413451343,1101.474599,9.580058632,0.010895914,-1.980381628,0.458851419,1.431818182,0.698412698,227,0.182,7.27,0.687480347,156.1892614,0.220346265,0.008744269,4.933333333,4.933333333
0.890353443,4,36.36363636,0.8,7.272727273,0.29,2.636363636,0.11,1,100,0.123546442,1.235464421,,0.131338947,94.21558243,79.7675743,1.06307349,0.069213693,2.165,ev13_V_1_q_100,4.849999996,151.5151515,0.121212121,7.272727273,2.38,standard,0.7,3.5,0.7761242,0.165838504,1.4,0.078,0.5,-1033.135885,1033.135885,8.78557432,1.619111214,0.8,2.554274492,315.8048535,709.0909091,0.445365819,717.3310316,,,,,,,,,,,117.5945758,,,5.510416667,5.464583333
0.581305501,4,36.36363636,0.8,7.272727273,0.29,2.636363636,0.11,1,150,0.189229243,1.261528286,,0.198179322,71.3948848,17.88835567,1.047297547,0.018689308,1.335,ev15_V_1_q_150,5.629166669,151.5151515,0.121212121,7.272727273,2.38,standard,0.7,3.5,0.7761242,0.165838504,1.4,0.078,0.5,-1033.135885,1033.135885,8.78557432,1.619111214,0.8,2.554274492,224.5393147,709.0909091,0.316658008,808.5965704,,,,,,,,,,,117.5945758,,,,
0.316495127,4,36.36363636,0.8,7.272727273,0.29,2.636363636,0.11,1,275,0.347556694,1.263842523,,0.361681866,41.53279237,10.4443392,1.040641347,0.032166284,0.515,ev20_V_1_q_275,6.014583337,151.5151515,0.121212121,7.272727273,2.38,standard,0.7,3.5,0.7761242,0.165838504,1.4,0.078,0.5,-1033.135885,1033.135885,8.78557432,1.619111214,0.8,2.554274492,138.0582832,709.0909091,0.194697579,895.0776019,19.99988595,0.002500029,-2.602055038,0.739975314,2.625,0.380952381,152,0.121,7.27,0.775380666,117.5945758,0.16567963,0.010458935,4.577083333,4.577083333
0.624596337,4,36.36363636,0.8,7.272727273,0.29,2.636363636,0.11,0.5,75,0.176113745,1.174091631,,0.179576241,69.30180278,27.34028516,1.019660569,0.023831359,1.475,ev2_V_0.5_q_75,5.085416676,75.75757576,0.060606061,7.272727273,2.38,standard,0.7,3.5,0.955520972,0.102085574,1.4,0.078,0.5,-618.5791107,618.5791107,8.545332338,1.619111214,0.8,1.572340386,172.0947921,709.0909091,0.242697784,446.4843186,,,,,,,,,,,72.38795242,,,5.583333333,4.9875
0.451206343,4,36.36363636,0.8,7.272727273,0.29,2.636363636,0.11,1,200,0.243790899,1.218954495,,0.259126364,57.48778998,15.81273139,1.062904172,0.023995167,0.995,ev17_V_1_q_200,5.839583334,151.5151515,0.121212121,7.272727273,2.38,standard,0.7,3.5,0.7761242,0.165838504,1.4,0.078,0.5,-1033.135885,1033.135885,8.78557432,1.619111214,0.8,2.554274492,183.3449715,709.0909091,0.258563421,849.7909136,10.29612423,0.009433057,-1.936113218,0.651243364,1.909090909,0.523809524,152,0.121,7.27,0.775380666,117.5945758,0.16567963,0.007336338,,
0.838684087,4,36.36363636,0.8,7.272727273,0.29,2.636363636,0.11,1.5,175,0.131157848,1.124210124,,0.15834587,101.5188967,90.57788151,1.207292375,0.091399197,1.79,23_V_1.5_q_175,5.547916676,227.2727273,0.181818182,7.272727273,2.38,standard,0.7,3.5,0.68723275,0.220266907,1.4,0.078,0.5,-1394.649188,1394.649188,8.929225837,1.619111214,0.8,3.392590548,363.76716,709.0909091,0.513004969,1030.882028,,,,,,,,,,,156.1892614,,,4.8875,4.8875
0.948133094,4,36.36363636,0.8,7.272727273,0.29,2.636363636,0.11,0.7,75,0.116017467,1.082829693,,0.136909854,109.5955662,95.71834546,1.180079667,0.072060539,1.845,ev6_V_0.7_q_75,5.29791666,106.0606061,0.084848485,7.272727273,2.38,standard,0.7,3.5,0.863777352,0.129197467,1.4,0.078,0.5,-793.4690589,793.4690589,8.661120462,1.619111214,0.8,1.989922646,281.1750038,709.0909091,0.396528852,512.2940552,,,,,,,,,,,91.61274945,,,5.808333333,5.808333333
0.507471046,4,36.36363636,0.8,7.272727273,0.29,2.636363636,0.11,1,175,0.216761135,1.238635058,,0.233407095,63.89521808,17.83068721,1.076794022,0.021708677,1.16,ev16_V_1_q_175,5.77083333,151.5151515,0.121212121,7.272727273,2.38,standard,0.7,3.5,0.7761242,0.165838504,1.4,0.078,0.5,-1033.135885,1033.135885,8.78557432,1.619111214,0.8,2.554274492,201.4178061,709.0909091,0.284050752,831.7180789,,,-1.936113218,,,,,,,,117.5945758,,,,
0.564938525,4,36.36363636,0.8,7.272727273,0.29,2.636363636,0.11,1.5,250,0.194711451,1.168268707,,0.226968233,69.8469449,55.44101251,1.165664532,0.069415847,1.46,27_V_1.5_q_250,5.666666662,227.2727273,0.181818182,7.272727273,2.38,standard,0.7,3.5,0.68723275,0.220266907,1.4,0.078,0.5,-1394.649188,1394.649188,8.929225837,1.619111214,0.8,3.392590548,265.1830252,709.0909091,0.373976061,1129.466163,9.776666795,0.010462088,-1.980381628,0.487088575,1.590909091,0.628571429,227,0.182,7.27,0.687480347,156.1892614,0.220346265,0.009912866,4.864583333,4.864583333
0.564938525,4,36.36363636,0.8,7.272727273,0.29,2.636363636,0.11,1.5,250,0.194711451,1.168268707,,0.226968233,69.8469449,55.44101251,1.165664532,0.069415847,1.46,27_V_1.5_q_250,5.666666662,227.2727273,0.181818182,7.272727273,2.38,standard,0.7,3.5,0.68723275,0.220266907,1.4,0.078,0.5,-1394.649188,1394.649188,8.929225837,1.619111214,0.8,3.392590548,265.1830252,709.0909091,0.373976061,1129.466163,9.776666795,0.010462088,-1.980381628,0.487088575,1.590909091,0.628571429,227,0.182,7.27,0.687480347,156.1892614,0.220346265,0.009912866,5.1625,5.1625
0.352611388,4,36.36363636,0.8,7.272727273,0.29,2.636363636,0.11,1,250,0.311958161,1.247832643,,0.325494652,45.77536924,11.20342545,1.043392009,0.028925189,0.68,ev19_V_1_q_250,5.950000003,151.5151515,0.121212121,7.272727273,2.38,standard,0.7,3.5,0.7761242,0.165838504,1.4,0.078,0.5,-1033.135885,1033.135885,8.78557432,1.619111214,0.8,2.554274492,150.5240563,709.0909091,0.212277515,882.6118287,20,0.0025,-2.602055038,0.72904346,2.386363636,0.419047619,152,0.121,7.27,0.775380666,117.5945758,0.16567963,0.009387678,,
0.728501778,4,36.36363636,0.8,7.272727273,0.29,2.636363636,0.11,1.5,200,0.150994827,1.132461201,,0.18080315,87.78446443,75.53238905,1.197412875,0.081618825,1.805,24_V_1.5_q_200,5.522916675,227.2727273,0.181818182,7.272727273,2.38,standard,0.7,3.5,0.68723275,0.220266907,1.4,0.078,0.5,-1394.649188,1394.649188,8.929225837,1.619111214,0.8,3.392590548,325.0044147,709.0909091,0.458339559,1069.644773,,,-1.962736334,,,,,,,,156.1892614,,,4.91875,4.91875
1.187117829,4,36.36363636,0.8,7.272727273,0.29,2.636363636,0.11,1,75,0.0926614,1.235485333,,0.099574429,120.3845398,107.6500031,1.074605268,0.07852661,2.545,rev12_V_1_q_75,4.647916665,151.5151515,0.121212121,7.272727273,2.38,standard,0.7,3.5,0.7761242,0.165838504,1.4,0.078,0.5,-1033.135885,1033.135885,8.78557432,1.619111214,0.8,2.554274492,397.5245076,709.0909091,0.560611485,635.6113774,,,,,,,,,,,117.5945758,,,2.10625,2.10625
0.293467485,4,36.36363636,0.8,7.272727273,0.29,2.636363636,0.11,1,300,0.374828578,1.249428593,,0.388067556,38.91112062,10.17798595,1.035320086,0.034803025,0.35,ev21_V_1_q_300,6.077083338,151.5151515,0.121212121,7.272727273,2.38,standard,0.7,3.5,0.7761242,0.165838504,1.4,0.078,0.5,-1033.135885,1033.135885,8.78557432,1.619111214,0.8,2.554274492,129.9621353,709.0909091,0.183279934,903.1737498,,,,,,,,,,,117.5945758,,,,
0.35122393,4,36.36363636,0.8,7.272727273,0.29,2.636363636,0.11,0.7,200,0.313190505,1.096166766,,0.343957117,47.89417235,35.01063999,1.098236096,0.077618465,0.305,11_V_0.7_q_200,6.25000001,106.0606061,0.084848485,7.272727273,2.38,standard,0.7,3.5,0.863777352,0.129197467,1.4,0.078,0.5,-793.4690589,793.4690589,8.661120462,1.619111214,0.8,1.989922646,127.0423572,709.0909091,0.179162299,666.4267017,20,0.0025,-2.602059991,0.738462649,2.727272727,0.366666667,106,0.085,7.27,0.863925484,91.61274945,0.129219624,0.005921165,2.0625,2.0625
0.555070867,4,36.36363636,0.8,7.272727273,0.29,2.636363636,0.11,1.5,250,0.198172894,1.189037365,,0.227000962,68.22325552,53.26157263,1.145469275,0.066837401,1.475,26_V_1.5_q_250,5.633333327,227.2727273,0.181818182,7.272727273,2.38,standard,0.7,3.5,0.68723275,0.220266907,1.4,0.078,0.5,-1394.649188,1394.649188,8.929225837,1.619111214,0.8,3.392590548,261.4709917,709.0909091,0.368741142,1133.178196,9.514410965,0.011046792,-1.980381628,0.480099785,1.590909091,0.628571429,227,0.182,7.27,0.687480347,156.1892614,0.220346265,0.01008909,4.864583333,4.864583333
0.555070867,4,36.36363636,0.8,7.272727273,0.29,2.636363636,0.11,1.5,250,0.198172894,1.189037365,,0.227000962,68.22325552,53.26157263,1.145469275,0.066837401,1.475,26_V_1.5_q_250,5.633333327,227.2727273,0.181818182,7.272727273,2.38,standard,0.7,3.5,0.68723275,0.220266907,1.4,0.078,0.5,-1394.649188,1394.649188,8.929225837,1.619111214,0.8,3.392590548,261.4709917,709.0909091,0.368741142,1133.178196,9.514410965,0.011046792,-1.980381628,0.480099785,1.590909091,0.628571429,227,0.182,7.27,0.687480347,156.1892614,0.220346265,0.01008909,5.1625,5.1625
0.40837539,4,36.36363636,0.8,7.272727273,0.29,2.636363636,0.11,0.7,175,0.269360012,1.077440049,,0.302429383,54.74086473,42.13691521,1.122770155,0.07934021,0.575,10_V_0.7_q_175,6.143749992,106.0606061,0.084848485,7.272727273,2.38,standard,0.7,3.5,0.863777352,0.129197467,1.4,0.078,0.5,-793.4690589,793.4690589,8.661120462,1.619111214,0.8,1.989922646,143.3272984,709.0909091,0.202128241,650.1417605,19.99999999,0.0025,-2.602059991,0.768049098,2.386363636,0.419047619,106,0.085,7.27,0.863925484,91.61274945,0.129219624,0.005092507,,
0.930647001,4,36.36363636,0.8,7.272727273,0.29,2.636363636,0.11,0.5,50,0.11819734,1.1819734,,0.1225476,110.704691,64.04543453,1.036805058,0.021431975,1.81,ev1_V_0.5_q_50,5.452083334,75.75757576,0.060606061,7.272727273,2.38,standard,0.7,3.5,0.955520972,0.102085574,1.4,0.078,0.5,-618.5791107,618.5791107,8.545332338,1.619111214,0.8,1.572340386,236.764272,709.0909091,0.333898332,381.8148387,,,,,,,,,,,72.38795242,,,5.3375,5.3375
0.70683504,4,36.36363636,0.8,7.272727273,0.29,2.636363636,0.11,1,125,0.155623298,1.24498638,,0.163336033,84.98084934,66.31397846,1.049560289,0.053570843,1.555,ev14_V_1_q_125,5.510416684,151.5151515,0.121212121,7.272727273,2.38,standard,0.7,3.5,0.7761242,0.165838504,1.4,0.078,0.5,-1033.135885,1033.135885,8.78557432,1.619111214,0.8,2.554274492,262.5568193,709.0909091,0.370272437,770.5790657,,,,,,,,,,,117.5945758,,,,
0.696105504,4,36.36363636,0.8,7.272727273,0.29,2.636363636,0.11,0.7,100,0.158022023,1.106154158,,0.181601757,83.40609612,67.96521035,1.149218026,0.064763124,1.41,v7_V_0.7_q_100,5.491666683,106.0606061,0.084848485,7.272727273,2.38,standard,0.7,3.5,0.863777352,0.129197467,1.4,0.078,0.5,-793.4690589,793.4690589,8.661120462,1.619111214,0.8,1.989922646,219.5944296,709.0909091,0.309684452,573.8746294,,,,,,,,,,,91.61274945,,,5.852083333,5.852083333
0.75623953,4,17.39130435,2,8.695652174,0.29,1.260869565,0.23,1.5,400,0.304136442,1.140511657,,0.304942093,38.69973597,10.01195378,1.002648979,0.034858045,1.635,39_V_1.5_q_400,4.904166668,108.6956522,0.217391304,8.695652174,2.38,standard,0.7,3.5,0.857441289,0.274820926,1.4,0.078,0.5,-966.099427,966.099427,10.3658581,1.619111214,0.8,3.392590548,185.6111863,339.1304348,0.547315037,780.4882407,2.603011964,0.147586853,-2.602059991,1.062187933,1.217391304,0.821428571,109,0.22,8.7,0.856722346,93.20014011,0.274590496,0.012425,4.372916667,4.372916667
0.75623953,4,17.39130435,2,8.695652174,0.29,1.260869565,0.23,1.5,400,0.304136442,1.140511657,,0.304942093,38.69973597,10.01195378,1.002648979,0.034858045,1.635,39_V_1.5_q_400,4.904166668,108.6956522,0.217391304,8.695652174,2.38,standard,0.7,3.5,0.857441289,0.274820926,1.4,0.078,0.5,-966.099427,966.099427,10.3658581,1.619111214,0.8,3.392590548,185.6111863,339.1304348,0.547315037,780.4882407,2.603011964,0.147586853,-2.602059991,1.062187933,1.217391304,0.821428571,109,0.22,8.7,0.856722346,93.20014011,0.274590496,0.012425,3.541666667,3.541666667
1.028066014,4,17.39130435,2,8.695652174,0.29,1.260869565,0.23,2.5,475,0.223721042,1.177479167,,0.228370833,37.41266328,29.25518293,1.020783882,0.122586872,2.84,52_V_2.5_q_475,3.487500005,181.1594203,0.362318841,8.695652174,2.38,standard,0.7,3.5,0.73561363,0.392955999,1.4,0.078,0.5,-1409.905158,1409.905158,10.57984267,1.619111214,0.8,4.850936308,301.1777365,339.1304348,0.888088197,1108.727421,,,,,,,,,,,133.2633388,,,2.285416667,2.285416667
1.382975408,4,17.39130435,2,8.695652174,0.29,1.260869565,0.23,2.5,350,0.166308091,1.187914935,,0.203089091,66.86385454,60.67052989,1.22116182,0.161464166,3.64,47_V_2.5_q_350,4.633333336,181.1594203,0.362318841,8.695652174,2.38,standard,0.7,3.5,0.73561363,0.392955999,1.4,0.078,0.5,-1409.905158,1409.905158,10.57984267,1.619111214,0.8,4.850936308,381.8190819,339.1304348,1.12587678,1028.086076,,,,,,,,,,,133.2633388,,,,
1.413518423,4,17.39130435,2,8.695652174,0.29,1.260869565,0.23,0.7,100,0.16271454,1.139001778,,0.173588413,48.05962648,36.13690584,1.066827912,0.083873474,2.945,v5_V_0.7_q_100,3.25833334,50.72463768,0.101449275,8.695652174,2.38,standard,0.7,3.5,1.077711106,0.161196106,1.4,0.078,0.5,-549.6507722,549.6507722,10.05461696,1.619111214,0.8,1.989922646,214.5133488,339.1304348,0.632539362,335.1374233,2.958612748,0.114241462,-0.942176248,0.536423449,0.652173913,1.533333333,51,0.1,8.7,1.075962144,54.66650538,0.160934509,0.002470041,1.977083333,1.38125
1.31338261,4,17.39130435,2,8.695652174,0.29,1.260869565,0.23,1.5,225,0.175120333,1.167468889,,0.199398889,48.08122415,40.48644646,1.138639272,0.131669424,3.285,32_V_1.5_q_225,3.508333327,108.6956522,0.217391304,8.695652174,2.38,standard,0.7,3.5,0.857441289,0.274820926,1.4,0.078,0.5,-966.099427,966.099427,10.3658581,1.619111214,0.8,3.392590548,288.6620262,339.1304348,0.851182898,677.4374008,,,,,,,,,,,93.20014011,,,1.977083333,1.591666667
0.701019288,4,17.39130435,2,8.695652174,0.29,1.260869565,0.23,1.5,425,0.328093683,1.157977704,,0.329260976,35.67578594,10.53052887,1.003557803,0.039768931,1.48,40_V_1.5_q_425,4.877083335,108.6956522,0.217391304,8.695652174,2.38,standard,0.7,3.5,0.857441289,0.274820926,1.4,0.078,0.5,-966.099427,966.099427,10.3658581,1.619111214,0.8,3.392590548,174.6870136,339.1304348,0.515102732,791.4124134,20,0.0025,-2.602059991,1.275664935,1.293478261,0.773109244,109,0.22,8.7,0.856722346,93.20014011,0.274590496,0.013403735,5.6,5.6
1.033242507,4,17.39130435,2,8.695652174,0.29,1.260869565,0.23,1.3,250,0.222600211,1.157521095,,0.226103947,49.46086966,38.25243462,1.015740043,0.089218521,2.465,25_V_1.3_q_250,4.587500009,94.20289855,0.188405797,8.695652174,2.38,standard,0.7,3.5,0.895053025,0.24862584,1.4,0.078,0.5,-869.0252064,869.0252064,10.30669307,1.619111214,0.8,3.069219247,222.86204,339.1304348,0.657157297,646.1631665,3.045516115,0.107814754,-1.36853641,0.590761372,0.877926421,1.139047619,94,0.19,8.7,0.895632178,84.31658931,0.248786716,0.00753904,1.658333333,1.658333333
1.080787889,4,17.39130435,2,8.695652174,0.29,1.260869565,0.23,2.5,450,0.212807714,1.182265079,,0.220701786,37.89806223,30.14458391,1.037094856,0.128974372,2.96,51_V_2.5_q_450,3.360416662,181.1594203,0.362318841,8.695652174,2.38,standard,0.7,3.5,0.73561363,0.392955999,1.4,0.078,0.5,-1409.905158,1409.905158,10.57984267,1.619111214,0.8,4.850936308,313.4717718,339.1304348,0.92433984,1096.433386,2.759888486,0.131285551,-0.881783069,0.534206351,0.82173913,1.216931217,181,0.36,8.7,0.735807943,133.2633388,0.393059799,0.016870956,1.814583333,1.814583333
1.131316651,4,17.39130435,2,8.695652174,0.29,1.260869565,0.23,1,175,0.203302939,1.161731079,,0.204730408,53.19647648,40.45686722,1.007021391,0.078495343,2.6,ev14_V_1_q_175,4.506250005,72.46376812,0.144927536,8.695652174,2.38,standard,0.7,3.5,0.968348692,0.206912114,1.4,0.078,0.5,-715.6724394,715.6724394,10.19909434,1.619111214,0.8,2.554274492,212.0157228,339.1304348,0.625174567,503.6567166,,,-0.998315937,,,,,,,,70.17019507,,,2.360416667,1.83125
1.131316651,4,17.39130435,2,8.695652174,0.29,1.260869565,0.23,1,175,0.203302939,1.161731079,,0.204730408,53.19647648,40.45686722,1.007021391,0.078495343,2.6,ev14_V_1_q_175,4.506250005,72.46376812,0.144927536,8.695652174,2.38,standard,0.7,3.5,0.968348692,0.206912114,1.4,0.078,0.5,-715.6724394,715.6724394,10.19909434,1.619111214,0.8,2.554274492,212.0157228,339.1304348,0.625174567,503.6567166,,,-0.998315937,,,,,,,,70.17019507,,,4.627083333,3.397916667
0.805803997,4,17.39130435,2,8.695652174,0.29,1.260869565,0.23,1.5,375,0.285429212,1.141716848,,0.286464242,39.62453568,10.23020727,1.003626224,0.034020168,1.865,38_V_1.5_q_375,4.712499998,108.6956522,0.217391304,8.695652174,2.38,standard,0.7,3.5,0.857441289,0.274820926,1.4,0.078,0.5,-966.099427,966.099427,10.3658581,1.619111214,0.8,3.392590548,195.2810855,339.1304348,0.575828842,770.8183415,2.358991362,0.179699678,-2.602059991,0.978438472,1.141304348,0.876190476,109,0.22,8.7,0.856722346,93.20014011,0.274590496,0.011660747,4.33125,4.24375
0.805803997,4,17.39130435,2,8.695652174,0.29,1.260869565,0.23,1.5,375,0.285429212,1.141716848,,0.286464242,39.62453568,10.23020727,1.003626224,0.034020168,1.865,38_V_1.5_q_375,4.712499998,108.6956522,0.217391304,8.695652174,2.38,standard,0.7,3.5,0.857441289,0.274820926,1.4,0.078,0.5,-966.099427,966.099427,10.3658581,1.619111214,0.8,3.392590548,195.2810855,339.1304348,0.575828842,770.8183415,2.358991362,0.179699678,-2.602059991,0.978438472,1.141304348,0.876190476,109,0.22,8.7,0.856722346,93.20014011,0.274590496,0.011660747,4.8625,4.004166667
1.053155655,4,17.39130435,2,8.695652174,0.29,1.260869565,0.23,0.4,75,0.218391269,1.164753436,,0.223226923,45.49174532,10.9894503,1.022142157,0.028983579,1.325,v43_V_0.4_q_75,4.139583329,28.98550725,0.057971014,8.695652174,2.38,standard,0.7,3.5,1.274716986,0.10895017,1.4,0.078,0.5,-363.2776558,363.2776558,9.832048418,1.619111214,0.8,1.344960595,130.5537766,339.1304348,0.384966264,232.7238791,,,,,,,,,,,36.94831843,,,2.15,2.15
1.142071925,4,17.39130435,2,8.695652174,0.29,1.260869565,0.23,2.5,425,0.201388367,1.184637451,,0.217434667,49.90357768,42.67873136,1.079678386,0.138411249,3.125,50_V_2.5_q_425,4.187500007,181.1594203,0.362318841,8.695652174,2.38,standard,0.7,3.5,0.73561363,0.392955999,1.4,0.078,0.5,-1409.905158,1409.905158,10.57984267,1.619111214,0.8,4.850936308,327.6127743,339.1304348,0.966037668,1082.292383,2.88153053,0.120435231,-0.919246451,0.479686802,0.776086957,1.288515406,181,0.36,8.7,0.735807943,133.2633388,0.393059799,0.015965654,1.939583333,1.377083333
1.180904683,4,17.39130435,2,8.695652174,0.29,1.260869565,0.23,1.5,250,0.194765931,1.168595586,,0.206313448,61.12465325,52.19085261,1.059289205,0.111934443,2.84,33_V_1.5_q_250,4.960416666,108.6956522,0.217391304,8.695652174,2.38,standard,0.7,3.5,0.857441289,0.274820926,1.4,0.078,0.5,-966.099427,966.099427,10.3658581,1.619111214,0.8,3.392590548,265.1236819,339.1304348,0.781774959,700.9757451,,,-2.326569519,,,,,,,,93.20014011,,,3.897916667,1.645833333
1.180904683,4,17.39130435,2,8.695652174,0.29,1.260869565,0.23,1.5,250,0.194765931,1.168595586,,0.206313448,61.12465325,52.19085261,1.059289205,0.111934443,2.84,33_V_1.5_q_250,4.960416666,108.6956522,0.217391304,8.695652174,2.38,standard,0.7,3.5,0.857441289,0.274820926,1.4,0.078,0.5,-966.099427,966.099427,10.3658581,1.619111214,0.8,3.392590548,265.1236819,339.1304348,0.781774959,700.9757451,,,-2.326569519,,,,,,,,93.20014011,,,2.664583333,2.664583333
1.141558047,4,17.39130435,2,8.695652174,0.29,1.260869565,0.23,1.3,225,0.201479023,1.164101023,,0.21118907,53.38024687,43.42883869,1.048193834,0.100488291,2.67,24_V_1.3_q_225,4.481249995,94.20289855,0.188405797,8.695652174,2.38,standard,0.7,3.5,0.895053025,0.24862584,1.4,0.078,0.5,-869.0252064,869.0252064,10.30669307,1.619111214,0.8,3.069219247,241.3641085,339.1304348,0.711714679,627.6610979,2.823139639,0.125468666,-0.967321804,0.531659135,0.790133779,1.265608466,94,0.19,8.7,0.895632178,84.31658931,0.248786716,0.006823706,2.366666667,2.366666667
0.923563247,4,17.39130435,2,8.695652174,0.29,1.260869565,0.23,1.5,325,0.249035462,1.149394438,,0.24983,42.3032123,10.13911828,1.003190463,0.031090569,2.175,36_V_1.5_q_325,4.389583341,108.6956522,0.217391304,8.695652174,2.38,standard,0.7,3.5,0.857441289,0.274820926,1.4,0.078,0.5,-966.099427,966.099427,10.3658581,1.619111214,0.8,3.392590548,217.7960305,339.1304348,0.642219064,748.3033965,19.24563562,0.002699824,-0.745452701,2,0.989130435,1.010989011,109,0.22,8.7,0.856722346,93.20014011,0.274590496,0.010173939,4.23125,3.372916667
0.923563247,4,17.39130435,2,8.695652174,0.29,1.260869565,0.23,1.5,325,0.249035462,1.149394438,,0.24983,42.3032123,10.13911828,1.003190463,0.031090569,2.175,36_V_1.5_q_325,4.389583341,108.6956522,0.217391304,8.695652174,2.38,standard,0.7,3.5,0.857441289,0.274820926,1.4,0.078,0.5,-966.099427,966.099427,10.3658581,1.619111214,0.8,3.392590548,217.7960305,339.1304348,0.642219064,748.3033965,19.24563562,0.002699824,-0.745452701,2,0.989130435,1.010989011,109,0.22,8.7,0.856722346,93.20014011,0.274590496,0.010173939,5.229166667,5.229166667
1.21344497,4,17.39130435,2,8.695652174,0.29,1.260869565,0.23,2.5,400,0.189543,1.18464375,,0.21235,48.64331576,41.6791968,1.120326258,0.143593182,3.27,49_V_2.5_q_400,3.841666666,181.1594203,0.362318841,8.695652174,2.38,standard,0.7,3.5,0.73561363,0.392955999,1.4,0.078,0.5,-1409.905158,1409.905158,10.57984267,1.619111214,0.8,4.850936308,343.8920465,339.1304348,1.01404065,1066.013111,,,-0.881783069,,,,,,,,133.2633388,,,2.20625,2.20625
1.309228881,4,17.39130435,2,8.695652174,0.29,1.260869565,0.23,1,150,0.175675929,1.171172857,,0.186070714,57.91914739,47.78685428,1.059170234,0.098694342,2.98,ev13_V_1_q_150,4.239583344,72.46376812,0.144927536,8.695652174,2.38,standard,0.7,3.5,0.968348692,0.206912114,1.4,0.078,0.5,-715.6724394,715.6724394,10.19909434,1.619111214,0.8,2.554274492,238.2940439,339.1304348,0.702661924,477.3783955,4.432357552,0.050901482,-1.293269574,0.612436591,0.684782609,1.46031746,72,0.14,8.7,0.970215694,70.17019507,0.207311046,0.004224942,1.71875,1.71875
1.309228881,4,17.39130435,2,8.695652174,0.29,1.260869565,0.23,1,150,0.175675929,1.171172857,,0.186070714,57.91914739,47.78685428,1.059170234,0.098694342,2.98,ev13_V_1_q_150,4.239583344,72.46376812,0.144927536,8.695652174,2.38,standard,0.7,3.5,0.968348692,0.206912114,1.4,0.078,0.5,-715.6724394,715.6724394,10.19909434,1.619111214,0.8,2.554274492,238.2940439,339.1304348,0.702661924,477.3783955,4.432357552,0.050901482,-1.293269574,0.612436591,0.684782609,1.46031746,72,0.14,8.7,0.970215694,70.17019507,0.207311046,0.004224942,3.745833333,3.745833333
0.613056577,4,17.39130435,2,8.695652174,0.29,1.260869565,0.23,1,325,0.375169289,1.154367043,,0.375840444,32.9051454,7.756498429,1.001788941,0.039763571,1.08,ev20_V_1_q_325,5.143750002,72.46376812,0.144927536,8.695652174,2.38,standard,0.7,3.5,0.968348692,0.206912114,1.4,0.078,0.5,-715.6724394,715.6724394,10.19909434,1.619111214,0.8,2.554274492,129.8677063,339.1304348,0.382943237,585.8047331,20,0.0025,-2.602059991,1.367594945,1.483695652,0.673992674,72,0.14,8.7,0.970215694,70.17019507,0.207311046,0.009022684,5.83125,5.83125
0.613056577,4,17.39130435,2,8.695652174,0.29,1.260869565,0.23,1,325,0.375169289,1.154367043,,0.375840444,32.9051454,7.756498429,1.001788941,0.039763571,1.08,ev20_V_1_q_325,5.143750002,72.46376812,0.144927536,8.695652174,2.38,standard,0.7,3.5,0.968348692,0.206912114,1.4,0.078,0.5,-715.6724394,715.6724394,10.19909434,1.619111214,0.8,2.554274492,129.8677063,339.1304348,0.382943237,585.8047331,20,0.0025,-2.602059991,1.367594945,1.483695652,0.673992674,72,0.14,8.7,0.970215694,70.17019507,0.207311046,0.009022684,2.933333333,2.933333333
0.99960947,4,17.39130435,2,8.695652174,0.29,1.260869565,0.23,1,200,0.230089857,1.150449286,,0.230872857,48.24202222,12.84280862,1.003403018,0.028249215,2.325,ev15_V_1_q_200,4.624999997,72.46376812,0.144927536,8.695652174,2.38,standard,0.7,3.5,0.968348692,0.206912114,1.4,0.078,0.5,-715.6724394,715.6724394,10.19909434,1.619111214,0.8,2.554274492,192.0282018,339.1304348,0.566237005,523.6442376,3.15615242,0.100388523,-0.842863367,0.701427287,0.913043478,1.095238095,72,0.14,8.7,0.970215694,70.17019507,0.207311046,0.005533577,3.525,3.525
