Repository: nankan88/RawData_Controlling-slot-coating-edge-profiles-of-battery-electrodes

Description of columns in the CSV file:
Lu = Length of the upstream die lip  
Ld = Length of the downstream die lip  
Shim_thickness = Shim thickness (feed slot width)  
H = Coating gap  
V = Substrate speed  

Bstep_modified = Edge width divided by capillary length  
SR = Shear Rate  
SS = Shear Strain
Ca = Capillary number
Rgt = Gap to thickness ratio
kedge = Edge slope
rho = density
sigma = surface tension
c_star (Fig. 6)

File: G45_slurry.csv (part 2 of 4)
Rgt,Lu,Lu/Hg,Ld,Ld/Hg,Shim_thickness,HF/Hg,H,V,Flow rate per unit width,mean_height,Avg./Pre.,max height,Hedge,Rstep,start_x,file name,SR_x,SR_multiple_Ld_x,SS_x,capillary_length,viscosity_label,PowerLawIndex,ZeroShearViscosity,Viscosity_x,Ca,rho,sigma,c_star,delP_channel,P_drop_channel,P_drop_channel_dimensionless,K_Weinstein,(2n+1)/3,mu0(U^n)/sigma,P_jump,sigma/Hg,P_jump_dimensionless,P_drop_total,kege,logkedge,muV/Hg,Re,Bstep_modified
1.051893987,4,17.39130435,2,8.695652174,0.19,0.826086957,0.23,0.5,100,0.218653213,1.093266064,,1.044291354,0.071338732,2.095,v1_V_0.5_q_100,36.23188406,0.072463768,8.695652174,2.38,standard,0.7,3.5,1.192177082,0.127369346,1.4,0.078,0.5,-428.5012528,428.5012528,9.920199571,1.619111214,0.8,1.572340386,144.7430231,339.1304348,0.42680635,283.7582298,0.005459504,-2.262846791,43.19482181,0.002135627,5.083333333
1.206041669,4,17.39130435,2,8.695652174,0.19,0.826086957,0.23,1,175,0.190706512,1.089751495,,1.06678471,0.029249465,2.89,rev6_V_1_q_175,72.46376812,0.144927536,8.695652174,2.38,standard,0.7,3.5,0.968348692,0.206912114,1.4,0.078,0.5,-715.6724394,715.6724394,10.19909434,1.619111214,0.8,2.554274492,223.1467551,339.1304348,0.657996842,492.5256843,,,70.17019507,,1.83125
1.206041669,4,17.39130435,2,8.695652174,0.19,0.826086957,0.23,1,175,0.190706512,1.089751495,,1.06678471,0.029249465,2.89,rev6_V_1_q_175,72.46376812,0.144927536,8.695652174,2.38,standard,0.7,3.5,0.968348692,0.206912114,1.4,0.078,0.5,-715.6724394,715.6724394,10.19909434,1.619111214,0.8,2.554274492,223.1467551,339.1304348,0.657996842,492.5256843,,,70.17019507,,3.397916667
1.115093352,4,17.39130435,2,8.695652174,0.19,0.826086957,0.23,1.5,350,0.206260758,0.883974675,,1.157762203,0.11395622,2.615,18_V_1.5_q_350,108.6956522,0.217391304,8.695652174,2.38,standard,0.7,3.5,0.857441289,0.274820926,1.4,0.078,0.5,-966.099427,966.099427,10.3658581,1.619111214,0.8,3.392590548,253.2361066,339.1304348,0.746721853,712.8633204,0.395523263,-0.160599278,93.20014011,0.008426448,4.16875
1.115093352,4,17.39130435,2,8.695652174,0.19,0.826086957,0.23,1.5,350,0.206260758,0.883974675,,1.157762203,0.11395622,2.615,18_V_1.5_q_350,108.6956522,0.217391304,8.695652174,2.38,standard,0.7,3.5,0.857441289,0.274820926,1.4,0.078,0.5,-966.099427,966.099427,10.3658581,1.619111214,0.8,3.392590548,253.2361066,339.1304348,0.746721853,712.8633204,0.395523263,-0.160599278,93.20014011,0.008426448,5.197916667
1.178409968,4,17.39130435,2,8.695652174,0.19,0.826086957,0.23,1.5,275,0.195178254,1.064608659,,1.06464434,0.101655341,2.87,15_V_1.5_q_275,108.6956522,0.217391304,8.695652174,2.38,standard,0.7,3.5,0.857441289,0.274820926,1.4,0.078,0.5,-966.099427,966.099427,10.3658581,1.619111214,0.8,3.392590548,264.6755184,339.1304348,0.780453452,701.4239086,0.295384145,-0.52961282,93.20014011,0.007973691,3.891666667
1.178409968,4,17.39130435,2,8.695652174,0.19,0.826086957,0.23,1.5,275,0.195178254,1.064608659,,1.06464434,0.101655341,2.87,15_V_1.5_q_275,108.6956522,0.217391304,8.695652174,2.38,standard,0.7,3.5,0.857441289,0.274820926,1.4,0.078,0.5,-966.099427,966.099427,10.3658581,1.619111214,0.8,3.392590548,264.6755184,339.1304348,0.780453452,701.4239086,0.295384145,-0.52961282,93.20014011,0.007973691,5.1375
0.706436943,4,17.39130435,2,8.695652174,0.19,0.826086957,0.23,0.5,150,0.325577537,1.085258455,,1.024956852,0.037791937,1.21,v3_V_0.5_q_150,36.23188406,0.072463768,8.695652174,2.38,standard,0.7,3.5,1.192177082,0.127369346,1.4,0.078,0.5,-428.5012528,428.5012528,9.920199571,1.619111214,0.8,1.572340386,105.2637368,339.1304348,0.31039307,323.2375161,0.209268323,-0.679296506,43.19482181,0.003179977,4.195833333
0.706436943,4,17.39130435,2,8.695652174,0.19,0.826086957,0.23,0.5,150,0.325577537,1.085258455,,1.024956852,0.037791937,1.21,v3_V_0.5_q_150,36.23188406,0.072463768,8.695652174,2.38,standard,0.7,3.5,1.192177082,0.127369346,1.4,0.078,0.5,-428.5012528,428.5012528,9.920199571,1.619111214,0.8,1.572340386,105.2637368,339.1304348,0.31039307,323.2375161,0.209268323,-0.679296506,43.19482181,0.003179977,1.529166667
0.706436943,4,17.39130435,2,8.695652174,0.19,0.826086957,0.23,0.5,150,0.325577537,1.085258455,,1.024956852,0.037791937,1.21,v3_V_0.5_q_150,36.23188406,0.072463768,8.695652174,2.38,standard,0.7,3.5,1.192177082,0.127369346,1.4,0.078,0.5,-428.5012528,428.5012528,9.920199571,1.619111214,0.8,1.572340386,105.2637368,339.1304348,0.31039307,323.2375161,0.209268323,-0.679296506,43.19482181,0.003179977,1.283333333
1.045202747,4,17.39130435,2,8.695652174,0.19,0.826086957,0.23,2,475,0.220053,0.926538947,,1.03603396,0.02776694,2.66,ev26_V_2_q_475,144.9275362,0.289855072,8.695652174,2.38,standard,0.7,3.5,0.786543546,0.33612972,1.4,0.078,0.5,-1195.298817,1195.298817,10.48582991,1.619111214,0.8,4.149431154,275.0057814,339.1304348,0.810914484,920.2930354,,,113.9918183,,4.55625
0.848502711,4,17.39130435,2,8.695652174,0.19,0.826086957,0.23,0.5,125,0.271065722,1.084262889,,1.025751647,0.036262973,1.425,v2_V_0.5_q_125,36.23188406,0.072463768,8.695652174,2.38,standard,0.7,3.5,1.192177082,0.127369346,1.4,0.078,0.5,-428.5012528,428.5012528,9.920199571,1.619111214,0.8,1.572340386,121.8828633,339.1304348,0.359398187,306.6183895,0.256626312,-0.590698818,43.19482181,0.00264755,4.577083333
0.848502711,4,17.39130435,2,8.695652174,0.19,0.826086957,0.23,0.5,125,0.271065722,1.084262889,,1.025751647,0.036262973,1.425,v2_V_0.5_q_125,36.23188406,0.072463768,8.695652174,2.38,standard,0.7,3.5,1.192177082,0.127369346,1.4,0.078,0.5,-428.5012528,428.5012528,9.920199571,1.619111214,0.8,1.572340386,121.8828633,339.1304348,0.359398187,306.6183895,0.256626312,-0.590698818,43.19482181,0.00264755,1.485416667
0.848502711,4,17.39130435,2,8.695652174,0.19,0.826086957,0.23,0.5,125,0.271065722,1.084262889,,1.025751647,0.036262973,1.425,v2_V_0.5_q_125,36.23188406,0.072463768,8.695652174,2.38,standard,0.7,3.5,1.192177082,0.127369346,1.4,0.078,0.5,-428.5012528,428.5012528,9.920199571,1.619111214,0.8,1.572340386,121.8828633,339.1304348,0.359398187,306.6183895,0.256626312,-0.590698818,43.19482181,0.00264755,0.94375
1.103956598,4,17.39130435,2,8.695652174,0.19,0.826086957,0.23,1.5,325,0.208341524,0.961576264,,1.121014214,0.104694233,2.67,17_V_1.5_q_325,108.6956522,0.217391304,8.695652174,2.38,standard,0.7,3.5,0.857441289,0.274820926,1.4,0.078,0.5,-966.099427,966.099427,10.3658581,1.619111214,0.8,3.392590548,251.2107649,339.1304348,0.740749691,714.888662,0.372546921,-0.160599278,93.20014011,0.008511455,3.372916667
1.103956598,4,17.39130435,2,8.695652174,0.19,0.826086957,0.23,1.5,325,0.208341524,0.961576264,,1.121014214,0.104694233,2.67,17_V_1.5_q_325,108.6956522,0.217391304,8.695652174,2.38,standard,0.7,3.5,0.857441289,0.274820926,1.4,0.078,0.5,-966.099427,966.099427,10.3658581,1.619111214,0.8,3.392590548,251.2107649,339.1304348,0.740749691,714.888662,0.372546921,-0.160599278,93.20014011,0.008511455,5.229166667
1.069677887,4,17.39130435,2,8.695652174,0.19,0.826086957,0.23,1.5,375,0.215018,0.860072,,1.14440975,0.08830308,2.475,19_V_1.5_q_375,108.6956522,0.217391304,8.695652174,2.38,standard,0.7,3.5,0.857441289,0.274820926,1.4,0.078,0.5,-966.099427,966.099427,10.3658581,1.619111214,0.8,3.392590548,244.9509121,339.1304348,0.722291151,721.1485149,0.006092515,-0.160599278,93.20014011,0.008784211,4.24375
1.069677887,4,17.39130435,2,8.695652174,0.19,0.826086957,0.23,1.5,375,0.215018,0.860072,,1.14440975,0.08830308,2.475,19_V_1.5_q_375,108.6956522,0.217391304,8.695652174,2.38,standard,0.7,3.5,0.857441289,0.274820926,1.4,0.078,0.5,-966.099427,966.099427,10.3658581,1.619111214,0.8,3.392590548,244.9509121,339.1304348,0.722291151,721.1485149,0.006092515,-0.160599278,93.20014011,0.008784211,4.004166667
1.148971797,4,17.39130435,2,8.695652174,0.19,0.826086957,0.23,2,450,0.200178978,0.889684346,,1.023672815,0.025829546,3.12,ev25_V_2_q_450,144.9275362,0.289855072,8.695652174,2.38,standard,0.7,3.5,0.786543546,0.33612972,1.4,0.078,0.5,-1195.298817,1195.298817,10.48582991,1.619111214,0.8,4.149431154,296.6394348,339.1304348,0.874706026,898.6593821,,,113.9918183,,2.470833333
1.032129815,4,17.39130435,2,8.695652174,0.19,0.826086957,0.23,1,200,0.222840186,1.114200932,,1.056767824,0.03101464,2.525,rev7_V_1_q_200,72.46376812,0.144927536,8.695652174,2.38,standard,0.7,3.5,0.968348692,0.206912114,1.4,0.078,0.5,-715.6724394,715.6724394,10.19909434,1.619111214,0.8,2.554274492,197.0099608,339.1304348,0.580926807,518.6624786,,,70.17019507,,3.525
1.032129815,4,17.39130435,2,8.695652174,0.19,0.826086957,0.23,1,200,0.222840186,1.114200932,,1.056767824,0.03101464,2.525,rev7_V_1_q_200,72.46376812,0.144927536,8.695652174,2.38,standard,0.7,3.5,0.968348692,0.206912114,1.4,0.078,0.5,-715.6724394,715.6724394,10.19909434,1.619111214,0.8,2.554274492,197.0099608,339.1304348,0.580926807,518.6624786,,,70.17019507,,5.352083333
1.247228983,4,17.39130435,2,8.695652174,0.19,0.826086957,0.23,2,350,0.1844088,1.053764571,,1.079343827,0.031442251,2.93,ev21_V_2_q_350,144.9275362,0.289855072,8.695652174,2.38,standard,0.7,3.5,0.786543546,0.33612972,1.4,0.078,0.5,-1195.298817,1195.298817,10.48582991,1.619111214,0.8,4.149431154,316.7658433,339.1304348,0.934053128,878.5329736,1.093566078,0.03884503,113.9918183,0.010942858,0.925
1.251340478,4,17.39130435,2,8.695652174,0.19,0.826086957,0.23,2,400,0.183802893,0.919014464,,1.043221572,0.027009977,3.08,ev23_V_2_q_400,144.9275362,0.289855072,8.695652174,2.38,standard,0.7,3.5,0.786543546,0.33612972,1.4,0.078,0.5,-1195.298817,1195.298817,10.48582991,1.619111214,0.8,4.149431154,317.6009442,339.1304348,0.936515605,877.6978726,,-0.406834764,113.9918183,,3.508333333
1.253502388,4,17.39130435,2,8.695652174,0.19,0.826086957,0.23,1.5,250,0.183485889,1.100915333,,1.134277961,0.115038175,3.07,14_V_1.5_q_250,108.6956522,0.217391304,8.695652174,2.38,standard,0.7,3.5,0.857441289,0.274820926,1.4,0.078,0.5,-966.099427,966.099427,10.3658581,1.619111214,0.8,3.392590548,278.0844976,339.1304348,0.819992749,688.0149293,0.0455865,-1.341163754,93.20014011,0.007496018,1.645833333
1.253502388,4,17.39130435,2,8.695652174,0.19,0.826086957,0.23,1.5,250,0.183485889,1.100915333,,1.134277961,0.115038175,3.07,14_V_1.5_q_250,108.6956522,0.217391304,8.695652174,2.38,standard,0.7,3.5,0.857441289,0.274820926,1.4,0.078,0.5,-966.099427,966.099427,10.3658581,1.619111214,0.8,3.392590548,278.0844976,339.1304348,0.819992749,688.0149293,0.0455865,-1.341163754,93.20014011,0.007496018,2.664583333
1.142581935,4,17.39130435,2,8.695652174,0.19,0.826086957,0.23,1.5,300,0.201298474,1.006492368,,1.096291245,0.094728693,2.66,16_V_1.5_q_300,108.6956522,0.217391304,8.695652174,2.38,standard,0.7,3.5,0.857441289,0.274820926,1.4,0.078,0.5,-966.099427,966.099427,10.3658581,1.619111214,0.8,3.392590548,258.2180096,339.1304348,0.76141208,707.8814174,0.69087698,-0.160599278,93.20014011,0.008223722,1.445833333
1.142581935,4,17.39130435,2,8.695652174,0.19,0.826086957,0.23,1.5,300,0.201298474,1.006492368,,1.096291245,0.094728693,2.66,16_V_1.5_q_300,108.6956522,0.217391304,8.695652174,2.38,standard,0.7,3.5,0.857441289,0.274820926,1.4,0.078,0.5,-966.099427,966.099427,10.3658581,1.619111214,0.8,3.392590548,258.2180096,339.1304348,0.76141208,707.8814174,0.69087698,-0.160599278,93.20014011,0.008223722,2.39375
1.405006408,4,17.39130435,2,8.695652174,0.19,0.826086957,0.23,1,150,0.163700321,1.091335472,,1.068441101,0.083520572,3.04,rev5_V_1_q_150,72.46376812,0.144927536,8.695652174,2.38,standard,0.7,3.5,0.968348692,0.206912114,1.4,0.078,0.5,-715.6724394,715.6724394,10.19909434,1.619111214,0.8,2.554274492,252.1409412,339.1304348,0.743492519,463.5314982,0.34136032,-0.466786963,70.17019507,0.003936933,1.71875
1.405006408,4,17.39130435,2,8.695652174,0.19,0.826086957,0.23,1,150,0.163700321,1.091335472,,1.068441101,0.083520572,3.04,rev5_V_1_q_150,72.46376812,0.144927536,8.695652174,2.38,standard,0.7,3.5,0.968348692,0.206912114,1.4,0.078,0.5,-715.6724394,715.6724394,10.19909434,1.619111214,0.8,2.554274492,252.1409412,339.1304348,0.743492519,463.5314982,0.34136032,-0.466786963,70.17019507,0.003936933,3.745833333
1.206666001,0.8,3.47826087,0.8,3.47826087,0.29,1.260869565,0.23,1,175,0.19060784,1.08918765,,1.029848162,0.020331503,2.505,,72.46376812,0.057971014,3.47826087,2.38,standard,0.7,3.5,0.968348692,0.206912114,1.4,0.078,0.5,-286.2689758,286.2689758,4.079637737,1.619111214,0.8,2.554274492,223.2391635,339.1304348,0.658269328,63.02981226,,,70.17019507,,
1.410882554,0.8,3.47826087,0.8,3.47826087,0.29,1.260869565,0.23,1,150,0.16301853,1.08679022,,1.032389917,0.051834192,2.225,,72.46376812,0.057971014,3.47826087,2.38,standard,0.7,3.5,0.968348692,0.206912114,1.4,0.078,0.5,-286.2689758,286.2689758,4.079637737,1.619111214,0.8,2.554274492,252.9842104,339.1304348,0.745979082,33.28476532,,,70.17019507,,
1.044976516,0.8,3.47826087,0.8,3.47826087,0.29,1.260869565,0.23,1,200,0.22010064,1.10050317,,1.02304246,0.022551295,2.195,,72.46376812,0.057971014,3.47826087,2.38,standard,0.7,3.5,0.968348692,0.206912114,1.4,0.078,0.5,-286.2689758,286.2689758,4.079637737,1.619111214,0.8,2.554274492,198.9692441,339.1304348,0.586704181,87.29973163,,-1.828408858,70.17019507,,
0.93647728,0.8,3.47826087,0.8,3.47826087,0.29,1.260869565,0.23,1,225,0.24560126,1.09156115,,1.04233315,0.024896225,1.9,,72.46376812,0.057971014,3.47826087,2.38,standard,0.7,3.5,0.968348692,0.206912114,1.4,0.078,0.5,-286.2689758,286.2689758,4.079637737,1.619111214,0.8,2.554274492,182.2630032,339.1304348,0.537442189,104.0059726,,,70.17019507,,
1.174612657,0.8,3.47826087,0.8,3.47826087,0.29,1.260869565,0.23,2,350,0.19580923,1.11890987,,1.078298585,0.077702074,1.92,,144.9275362,0.115942029,3.47826087,2.38,standard,0.7,3.5,0.786543546,0.33612972,1.4,0.078,0.5,-478.1195267,478.1195267,4.194331962,1.619111214,0.8,4.149431154,301.9236488,339.1304348,0.890287682,176.1958779,,,113.9918183,,
1.378193326,0.8,3.47826087,0.8,3.47826087,0.29,1.260869565,0.23,2,300,0.16688515,1.11256765,,1.108809216,0.092713971,2.175,,144.9275362,0.115942029,3.47826087,2.38,standard,0.7,3.5,0.786543546,0.33612972,1.4,0.078,0.5,-478.1195267,478.1195267,4.194331962,1.619111214,0.8,4.149431154,343.1069414,339.1304348,1.011725596,135.0125854,,,113.9918183,,
1.137401684,0.8,3.47826087,0.8,3.47826087,0.29,1.260869565,0.23,0.5,100,0.20221528,1.01107642,,1.032734233,0.022518406,2.21,,36.23188406,0.028985507,3.47826087,2.38,standard,0.7,3.5,1.192177082,0.127369346,1.4,0.078,0.5,-171.4005011,171.4005011,3.968079828,1.619111214,0.8,1.572340386,154.081733,339.1304348,0.454343572,17.31876812,,-2.482531558,43.19482181,,
1.416432078,0.8,3.47826087,0.8,3.47826087,0.29,1.260869565,0.23,1.5,250,0.16237983,0.974279,,1.134527546,0.082217637,1.43,,108.6956522,0.086956522,3.47826087,2.38,standard,0.7,3.5,0.857441289,0.274820926,1.4,0.078,0.5,-386.4397708,386.4397708,4.146343239,1.619111214,0.8,3.392590548,306.6431372,339.1304348,0.904204123,79.79663364,,-0.790144521,93.20014011,,
0.955292677,0.8,3.47826087,0.8,3.47826087,0.29,1.260869565,0.23,1.5,325,0.24076391,1.11121803,,1.100129724,0.022745763,0.69,,108.6956522,0.086956522,3.47826087,2.38,standard,0.7,3.5,0.857441289,0.274820926,1.4,0.078,0.5,-386.4397708,386.4397708,4.146343239,1.619111214,0.8,3.392590548,223.761727,339.1304348,0.659810221,162.6780438,,-1.16356932,93.20014011,,
1.264053041,0.8,3.47826087,0.8,3.47826087,0.29,1.260869565,0.23,2,325,0.18195439,1.11971935,,1.065818191,0.084629951,2.105,,144.9275362,0.115942029,3.47826087,2.38,standard,0.7,3.5,0.786543546,0.33612972,1.4,0.078,0.5,-478.1195267,478.1195267,4.194331962,1.619111214,0.8,4.149431154,320.1795784,339.1304348,0.94411927,157.9399483,,-2.340698314,113.9918183,,
1.03591252,0.8,3.47826087,0.8,3.47826087,0.29,1.260869565,0.23,1.5,300,0.22202647,1.11013237,,1.114664373,0.058428019,0.855,,108.6956522,0.086956522,3.47826087,2.38,standard,0.7,3.5,0.857441289,0.274820926,1.4,0.078,0.5,-386.4397708,386.4397708,4.146343239,1.619111214,0.8,3.392590548,238.7454546,339.1304348,0.703993007,147.6943162,,-1.16356932,93.20014011,,
1.006798296,0.8,3.47826087,0.8,3.47826087,0.29,1.260869565,0.23,2,400,0.22844695,1.14223473,,1.094736829,0.043638385,1.56,,144.9275362,0.115942029,3.47826087,2.38,standard,0.7,3.5,0.786543546,0.33612972,1.4,0.078,0.5,-478.1195267,478.1195267,4.194331962,1.619111214,0.8,4.149431154,266.8918842,339.1304348,0.786988889,211.2276425,,,113.9918183,,
1.121135798,0.8,3.47826087,0.8,3.47826087,0.29,1.260869565,0.23,1,175,0.2051491,1.17228058,,1.027512018,0.039338274,1.315,,72.46376812,0.057971014,3.47826087,2.38,standard,0.7,3.5,0.968348692,0.206912114,1.4,0.078,0.5,-286.2689758,286.2689758,4.079637737,1.619111214,0.8,2.554274492,210.4879806,339.1304348,0.620669686,75.78099515,,-0.428752233,70.17019507,,
0.947520892,2,8.695652174,0.8,3.47826087,0.29,1.260869565,0.23,1.5,300,0.242738711,1.213693553,,1.115110671,0.114499392,2.46,,108.6956522,0.086956522,3.47826087,2.38,standard,0.7,3.5,0.857441289,0.274820926,1.4,0.078,0.5,-386.4397708,386.4397708,4.146343239,1.619111214,0.8,3.392590548,222.3042073,339.1304348,0.655512406,164.1355635,,-1.368503857,93.20014011,,3.395833333
1.028803575,2,8.695652174,0.8,3.47826087,0.29,1.260869565,0.23,1.5,275,0.223560654,1.219421749,,1.133221213,0.08159148,1.805,,108.6956522,0.086956522,3.47826087,2.38,standard,0.7,3.5,0.857441289,0.274820926,1.4,0.078,0.5,-386.4397708,386.4397708,4.146343239,1.619111214,0.8,3.392590548,237.433841,339.1304348,0.700125429,149.0059298,,-1.096312693,93.20014011,,
0.970964993,2,8.695652174,0.8,3.47826087,0.29,1.260869565,0.23,0.5,100,0.236877747,1.184388737,,1.059842615,0.095323037,2.29,,36.23188406,0.028985507,3.47826087,2.38,standard,0.7,3.5,1.192177082,0.127369346,1.4,0.078,0.5,-171.4005011,171.4005011,3.968079828,1.619111214,0.8,1.572340386,135.7634666,339.1304348,0.400328171,35.63703453,,,43.19482181,,1.697916667
1.351920111,2,8.695652174,0.8,3.47826087,0.29,1.260869565,0.23,0.7,100,0.170128396,1.190898774,,1.097746929,0.096939257,2.7,,50.72463768,0.04057971,3.47826087,2.38,standard,0.7,3.5,1.077711106,0.161196106,1.4,0.078,0.5,-219.8603089,219.8603089,4.021846785,1.619111214,0.8,1.989922646,207.0017262,339.1304348,0.610389705,12.85858265,,,54.66650538,,
0.647834941,2,8.695652174,0.8,3.47826087,0.29,1.260869565,0.23,0.5,150,0.355028705,1.183429015,,1.01467105,0.079781731,1.725,,36.23188406,0.028985507,3.47826087,2.38,standard,0.7,3.5,1.192177082,0.127369346,1.4,0.078,0.5,-171.4005011,171.4005011,3.968079828,1.619111214,0.8,1.572340386,98.218106,339.1304348,0.289617492,73.18239513,,-2.464265713,43.19482181,,3.48125
1.932744638,2,8.695652174,0.8,3.47826087,0.29,1.260869565,0.23,1.5,150,0.119001753,1.190017534,,1.297485199,0.080135861,2.67,,108.6956522,0.086956522,3.47826087,2.38,standard,0.7,3.5,0.857441289,0.274820926,1.4,0.078,5.968447124,-60.60581214,60.60581214,0.650275977,1.619111214,0.8,3.392590548,393.2024617,339.1304348,1.159443156,-332.5966495,,-1.113880858,93.20014011,,
0.599997013,2,8.695652174,0.8,3.47826087,0.29,1.260869565,0.23,1,325,0.383335242,1.179493051,,1.01148608,0.093839716,1.44,,72.46376812,0.057971014,3.47826087,2.38,standard,0.7,3.5,0.968348692,0.206912114,1.4,0.078,0.5,-286.2689758,286.2689758,4.079637737,1.619111214,0.8,2.554274492,127.6497581,339.1304348,0.376403133,158.6192177,,-2.602059991,70.17019507,,5.695833333
1.099031302,2,8.695652174,0.8,3.47826087,0.29,1.260869565,0.23,2,375,0.209275204,1.116134422,,1.255076193,0.107596506,2.26,,144.9275362,0.115942029,3.47826087,2.38,standard,0.7,3.5,0.786543546,0.33612972,1.4,0.078,0.5,-478.1195267,478.1195267,4.194331962,1.619111214,0.8,4.149431154,286.278966,339.1304348,0.844155925,191.8405608,,-1.448541337,113.9918183,,1.7375
1.099031302,2,8.695652174,0.8,3.47826087,0.29,1.260869565,0.23,2,375,0.209275204,1.116134422,,1.255076193,0.107596506,2.26,,144.9275362,0.115942029,3.47826087,2.38,standard,0.7,3.5,0.786543546,0.33612972,1.4,0.078,0.5,-478.1195267,478.1195267,4.194331962,1.619111214,0.8,4.149431154,286.278966,339.1304348,0.844155925,191.8405608,,-1.448541337,113.9918183,,
1.400023719,2,8.695652174,0.8,3.47826087,0.29,1.260869565,0.23,1.5,200,0.164282931,1.232121986,,1.184330322,0.087384538,2.48,,108.6956522,0.086956522,3.47826087,2.38,standard,0.7,3.5,0.857441289,0.274820926,1.4,0.078,0.5,-386.4397708,386.4397708,4.146343239,1.619111214,0.8,3.392590548,303.7980355,339.1304348,0.89581472,82.64173526,,,93.20014011,,1.73125
1.083929745,2,8.695652174,0.8,3.47826087,0.29,1.260869565,0.23,0.7,125,0.212190874,1.188268893,,1.052568991,0.093476156,2.325,,50.72463768,0.04057971,3.47826087,2.38,standard,0.7,3.5,1.077711106,0.161196106,1.4,0.078,0.5,-219.8603089,219.8603089,4.021846785,1.619111214,0.8,1.989922646,173.4658753,339.1304348,0.51150194,46.39443362,,,54.66650538,,5.685416667
1.452645647,2,8.695652174,0.8,3.47826087,0.29,1.260869565,0.23,3,400,0.1583318,1.1874885,,1.330897099,0.08057598,2.33,,217.3913043,0.173913043,3.47826087,2.38,standard,0.7,3.5,0.696458742,0.446447911,1.4,0.078,0.5,-645.4223684,645.4223684,4.262912812,1.619111214,0.8,5.511279604,432.3993781,339.1304348,1.275023807,213.0229902,,,151.4040743,,
1.216755109,2,8.695652174,0.8,3.47826087,0.29,1.260869565,0.23,2,300,0.189027355,1.260182366,,1.139032389,0.080266393,2.135,,144.9275362,0.115942029,3.47826087,2.38,standard,0.7,3.5,0.786543546,0.33612972,1.4,0.078,0.5,-478.1195267,478.1195267,4.194331962,1.619111214,0.8,4.149431154,310.5588666,339.1304348,0.915750504,167.5606601,,-1.471777915,113.9918183,,2.9125
0.777873629,2,8.695652174,0.8,3.47826087,0.29,1.260869565,0.23,0.5,125,0.295677847,1.182711388,,1.025152892,0.086709046,2.02,,36.23188406,0.028985507,3.47826087,2.38,standard,0.7,3.5,1.192177082,0.127369346,1.4,0.078,0.5,-171.4005011,171.4005011,3.968079828,1.619111214,0.8,1.572340386,113.6965535,339.1304348,0.335259068,57.70394765,,,43.19482181,,5.258333333
0.871393312,2,8.695652174,0.8,3.47826087,0.29,1.260869565,0.23,1,225,0.263945106,1.173089361,,1.051832345,0.106644487,2.065,,72.46376812,0.057971014,3.47826087,2.38,standard,0.7,3.5,0.968348692,0.206912114,1.4,0.078,0.5,-286.2689758,286.2689758,4.079637737,1.619111214,0.8,2.554274492,172.0569038,339.1304348,0.50734728,114.212072,,-1.31366363,70.17019507,,3.114583333
1.004938324,2,8.695652174,0.8,3.47826087,0.29,1.260869565,0.23,1,200,0.228869767,1.144348835,,1.108073248,0.117068935,2.245,,72.46376812,0.057971014,3.47826087,2.38,standard,0.7,3.5,0.968348692,0.206912114,1.4,0.078,0.5,-286.2689758,286.2689758,4.079637737,1.619111214,0.8,2.554274492,192.8467181,339.1304348,0.568650579,93.42225764,,-1.215632291,70.17019507,,2.9625
0.969057036,2,8.695652174,0.8,3.47826087,0.29,1.260869565,0.23,2,400,0.237344131,1.186720654,,1.155282899,0.146508723,2.7,,144.9275362,0.115942029,3.47826087,2.38,standard,0.7,3.5,0.786543546,0.33612972,1.4,0.078,0.5,-478.1195267,478.1195267,4.194331962,1.619111214,0.8,4.149431154,258.8575649,339.1304348,0.763297948,219.2619618,,,113.9918183,,
1.31584289,2,8.695652174,0.8,3.47826087,0.29,1.260869565,0.23,1,150,0.174792904,1.165286026,,1.195129159,0.127122112,2.695,,72.46376812,0.057971014,3.47826087,2.38,standard,0.7,3.5,0.968348692,0.206912114,1.4,0.078,0.5,-286.2689758,286.2689758,4.079637737,1.619111214,0.8,2.554274492,239.2566162,339.1304348,0.705500279,47.01235958,,-1.289940744,70.17019507,,2.5125
1.509882493,2,8.695652174,0.8,3.47826087,0.29,1.260869565,0.23,2,250,0.152329735,1.218637882,,1.227441786,0.075597884,2.315,,144.9275362,0.115942029,3.47826087,2.38,standard,0.7,3.5,0.786543546,0.33612972,1.4,0.078,0.5,-478.1195267,478.1195267,4.194331962,1.619111214,0.8,4.149431154,369.0930859,339.1304348,1.088351407,109.0264408,,-1.370173465,113.9918183,,
0.855068181,2,8.695652174,0.8,3.47826087,0.29,1.260869565,0.23,1.5,325,0.268984398,1.241466453,,1.009574625,0.096065857,2.55,,108.6956522,0.086956522,3.47826087,2.38,standard,0.7,3.5,0.857441289,0.274820926,1.4,0.078,0.5,-386.4397708,386.4397708,4.146343239,1.619111214,0.8,3.392590548,204.7751455,339.1304348,0.603824147,181.6646253,,-1.368503857,93.20014011,,3.5125
1.172860721,2,8.695652174,0.8,3.47826087,0.29,1.260869565,0.23,1.5,250,0.196101716,1.176610296,,1.237946797,0.095659374,2.27,,108.6956522,0.086956522,3.47826087,2.38,standard,0.7,3.5,0.857441289,0.274820926,1.4,0.078,0.5,-386.4397708,386.4397708,4.146343239,1.619111214,0.8,3.392590548,263.6779418,339.1304348,0.77751188,122.761829,,-1.142224772,93.20014011,,3.585416667
1.150154518,2,8.695652174,0.8,3.47826087,0.29,1.260869565,0.23,1,175,0.199973131,1.142703608,,1.176576922,0.124206914,2.46,,72.46376812,0.057971014,3.47826087,2.38,standard,0.7,3.5,0.968348692,0.206912114,1.4,0.078,0.5,-286.2689758,286.2689758,4.079637737,1.619111214,0.8,2.554274492,214.8353171,339.1304348,0.633488756,71.43365865,,,70.17019507,,2.745833333
1.033217957,2,8.695652174,0.8,3.47826087,0.29,1.260869565,0.23,2,375,0.2226055,1.187229333,,1.134849543,0.065376065,1.085,,144.9275362,0.115942029,3.47826087,2.38,standard,0.7,3.5,0.786543546,0.33612972,1.4,0.078,0.5,-478.1195267,478.1195267,4.194331962,1.619111214,0.8,4.149431154,272.4801983,339.1304348,0.803467251,205.6393284,,,113.9918183,,1.7375
1.033217957,2,8.695652174,0.8,3.47826087,0.29,1.260869565,0.23,2,375,0.2226055,1.187229333,,1.134849543,0.065376065,1.085,,144.9275362,0.115942029,3.47826087,2.38,standard,0.7,3.5,0.786543546,0.33612972,1.4,0.078,0.5,-478.1195267,478.1195267,4.194331962,1.619111214,0.8,4.149431154,272.4801983,339.1304348,0.803467251,205.6393284,,,113.9918183,,
1.536480198,2,8.695652174,0.8,3.47826087,0.29,1.260869565,0.23,1,125,0.149692785,1.19754228,,1.243403964,0.076962871,2.28,,72.46376812,0.057971014,3.47826087,2.38,standard,0.7,3.5,0.968348692,0.206912114,1.4,0.078,0.208545334,-398.1069252,398.1069252,5.673447605,1.619111214,0.8,2.554274492,270.8459212,339.1304348,0.798648229,127.2610041,,-1.261954113,70.17019507,,2.377083333
1.957911858,2,8.695652174,0.8,3.47826087,0.29,1.260869565,0.23,1,100,0.117472091,1.174720909,,1.401087697,0.052915356,1.965,,72.46376812,0.057971014,3.47826087,2.38,standard,0.7,3.5,0.968348692,0.206912114,1.4,0.078,9.974891806,-27.73008819,27.73008819,0.395183285,1.619111214,0.8,2.554274492,328.8025939,339.1304348,0.96954611,-301.0725057,,,70.17019507,,1.96875
1.628215681,2,8.695652174,0.8,3.47826087,0.29,1.260869565,0.23,1.5,175,0.141258927,1.210790806,,1.270362758,0.056503571,1.71,,108.6956522,0.086956522,3.47826087,2.38,standard,0.7,3.5,0.857441289,0.274820926,1.4,0.078,0.45902165,-402.4325581,402.4325581,4.317939411,1.619111214,0.8,3.392590548,342.8042463,339.1304348,1.010833034,59.62831183,,-1.140950667,93.20014011,,1.616666667
1.36219316,2,8.695652174,0.8,3.47826087,0.29,1.260869565,0.23,1.5,225,0.168845364,1.125635758,,1.337945287,0.094856946,2.465,,108.6956522,0.086956522,3.47826087,2.38,standard,0.7,3.5,0.857441289,0.274820926,1.4,0.078,0.5,-386.4397708,386.4397708,4.146343239,1.619111214,0.8,3.392590548,297.2128641,339.1304348,0.876396907,89.22690674,,,93.20014011,,2.558333333
1.100158128,4,17.39130435,0.8,3.47826087,0.29,1.260869565,0.23,1,200,0.209060856,1.04530428,,1.025652854,0.084811706,1.965,ev24_V_1_q_200,72.46376812,0.057971014,3.47826087,2.38,standard,0.7,3.5,0.968348692,0.206912114,1.4,0.078,0.5,-286.2689758,286.2689758,4.079637737,1.619111214,0.8,2.554274492,207.3312734,339.1304348,0.611361447,78.93770241,0.207373225,-0.683247319,70.17019507,0.005027837,5.10625
1.036879883,4,17.39130435,0.8,3.47826087,0.29,1.260869565,0.23,1,225,0.221819329,0.985863686,,1.018865751,0.068252101,1.93,ev25_V_1_q_225,72.46376812,0.057971014,3.47826087,2.38,standard,0.7,3.5,0.968348692,0.206912114,1.4,0.078,0.5,-286.2689758,286.2689758,4.079637737,1.619111214,0.8,2.554274492,197.734971,339.1304348,0.583064658,88.53400472,0.33230855,-0.288781565,70.17019507,0.005334674,4.804166667
0.633795792,4,17.39130435,0.8,3.47826087,0.29,1.260869565,0.23,0.7,225,0.362892911,1.129000169,,1.024701642,0.047190236,0.83,17_V_0.7_q_225,50.72463768,0.04057971,3.47826087,2.38,standard,0.7,3.5,1.077711106,0.161196106,1.4,0.078,0.5,-219.8603089,219.8603089,4.021846785,1.619111214,0.8,1.989922646,112.9204566,339.1304348,0.332970577,106.9398523,,-2.141448531,54.66650538,,6.029166667
1.227032833,4,17.39130435,0.8,3.47826087,0.29,1.260869565,0.23,1,175,0.187444047,1.071108838,,1.037373246,0.091213648,2.17,ev23_V_1_q_175,72.46376812,0.057971014,3.47826087,2.38,standard,0.7,3.5,0.968348692,0.206912114,1.4,0.078,0.5,-286.2689758,286.2689758,4.079637737,1.619111214,0.8,2.554274492,226.2484812,339.1304348,0.667142957,60.02049452,0.17645765,-0.75335951,70.17019507,0.004507961,2.279166667
1.396745108,4,17.39130435,0.8,3.47826087,0.29,1.260869565,0.23,1,150,0.164668556,1.09779037,,1.043233647,0.092510424,2.375,ev22_V_1_q_150,72.46376812,0.057971014,3.47826087,2.38,standard,0.7,3.5,0.968348692,0.206912114,1.4,0.078,0.5,-286.2689758,286.2689758,4.079637737,1.619111214,0.8,2.554274492,250.9541909,339.1304348,0.739993127,35.31478488,0.190019227,-0.721202454,70.17019507,0.003960219,3.435416667
0.496404164,4,17.39130435,0.8,3.47826087,0.29,1.260869565,0.23,0.5,200,0.463332133,1.158330331,,1.014669614,0.05578954,0.54,v7_V_0.5_q_200,36.23188406,0.028985507,3.47826087,2.38,standard,0.7,3.5,1.192177082,0.127369346,1.4,0.078,0.5,-171.4005011,171.4005011,3.968079828,1.619111214,0.8,1.572340386,79.37585081,339.1304348,0.234056996,92.02465032,0.0025,-2.602059991,43.19482181,0.004525452,6.204166667
0.815502987,4,17.39130435,0.8,3.47826087,0.29,1.260869565,0.23,0.7,175,0.282034528,1.128138112,,1.039380269,0.044981583,1.435,15_V_0.7_q_175,50.72463768,0.04057971,3.47826087,2.38,standard,0.7,3.5,1.077711106,0.161196106,1.4,0.078,0.5,-219.8603089,219.8603089,4.021846785,1.619111214,0.8,1.989922646,138.1508588,339.1304348,0.407367917,81.70945004,0.0025,-2.602059991,54.66650538,0.004281344,5.883333333
1.889025253,4,17.39130435,0.8,3.47826087,0.29,1.260869565,0.23,0.7,75,0.121755916,1.136388548,,1.10138539,0.094384431,2.7,v11_V_0.7_q_75,50.72463768,0.04057971,3.47826087,2.38,standard,0.7,3.5,1.077711106,0.161196106,1.4,0.078,3.327141125,-58.24017024,58.24017024,1.065372111,1.619111214,0.8,1.989922646,270.5224769,339.1304348,0.797694483,-212.2823067,0.142798819,-0.845275384,54.66650538,0.001848281,0.997916667
0.570765213,4,17.39130435,0.8,3.47826087,0.29,1.260869565,0.23,0.5,175,0.402967796,1.15133656,,1.011031992,0.053657496,0.895,v6_V_0.5_q_175,36.23188406,0.028985507,3.47826087,2.38,standard,0.7,3.5,1.192177082,0.127369346,1.4,0.078,0.5,-171.4005011,171.4005011,3.968079828,1.619111214,0.8,1.572340386,88.75361634,339.1304348,0.261709382,82.64688479,0.0025,-2.602059991,43.19482181,0.003935862,6.089583333
1.648408973,4,17.39130435,0.8,3.47826087,0.29,1.260869565,0.23,1,125,0.139528481,1.116227849,,1.057031096,0.101475259,2.69,ev21_V_1_q_125,72.46376812,0.057971014,3.47826087,2.38,standard,0.7,3.5,0.968348692,0.206912114,1.4,0.078,0.530611136,-278.0064028,278.0064028,3.961887273,1.619111214,0.8,2.554274492,286.5185215,339.1304348,0.844862307,-8.512118662,0.236857611,-0.625512656,70.17019507,0.003355609,1.535416667
1.411371145,4,17.39130435,0.8,3.47826087,0.29,1.260869565,0.23,0.7,100,0.162962096,1.14073467,,1.052680505,0.07853595,2.225,12_V_0.7_q_100,50.72463768,0.04057971,3.47826087,2.38,standard,0.7,3.5,1.077711106,0.161196106,1.4,0.078,0.5,-219.8603089,219.8603089,4.021846785,1.619111214,0.8,1.989922646,214.2526151,339.1304348,0.631770532,5.607693732,0.191306631,-0.718269976,54.66650538,0.002473799,3.2125
1.434489705,4,17.39130435,0.8,3.47826087,0.29,1.260869565,0.23,1.5,375,0.160335762,0.641343048,,1.027561903,0.013093978,1.685,38_V_1.5_q_375,108.6956522,0.086956522,3.47826087,2.38,standard,0.7,3.5,0.857441289,0.274820926,1.4,0.078,0.5,-386.4397708,386.4397708,4.146343239,1.619111214,0.8,3.392590548,309.7666044,339.1304348,0.913414346,76.67316635,,,93.20014011,,5.814583333
0.822628098,4,17.39130435,0.8,3.47826087,0.29,1.260869565,0.23,1,275,0.279591714,1.016697143,,1.057186727,0.060714813,1.785,ev27_V_1_q_275,72.46376812,0.057971014,3.47826087,2.38,standard,0.7,3.5,0.968348692,0.206912114,1.4,0.078,0.5,-286.2689758,286.2689758,4.079637737,1.619111214,0.8,2.554274492,164.3098341,339.1304348,0.484503357,121.9591416,0.394150078,-0.497468492,70.17019507,0.006724079,4.516666667
1.358017718,4,17.39130435,0.8,3.47826087,0.29,1.260869565,0.23,0.5,75,0.169364506,1.129096707,,1.054563715,0.077335391,2.1,ev2_V_0.5_q_75,36.23188406,0.028985507,3.47826087,2.38,standard,0.7,3.5,1.192177082,0.127369346,1.4,0.078,0.5,-171.4005011,171.4005011,3.968079828,1.619111214,0.8,1.572340386,177.559703,339.1304348,0.523573483,-6.159201895,,,43.19482181,,1.160416667
0.965056042,4,17.39130435,0.8,3.47826087,0.29,1.260869565,0.23,1,250,0.238328128,0.953312514,,1.016750247,0.024620674,1.865,ev26_V_1_q_250,72.46376812,0.057971014,3.47826087,2.38,standard,0.7,3.5,0.968348692,0.206912114,1.4,0.078,0.5,-286.2689758,286.2689758,4.079637737,1.619111214,0.8,2.554274492,186.6993272,339.1304348,0.550523657,99.56964851,0.514302262,-0.288781565,70.17019507,0.005731704,3.014583333
0.706830368,4,17.39130435,0.8,3.47826087,0.29,1.260869565,0.23,0.7,200,0.325396319,1.138887117,,1.029794633,0.04705659,1.105,16_V_0.7_q_200,50.72463768,0.04057971,3.47826087,2.38,standard,0.7,3.5,1.077711106,0.161196106,1.4,0.078,0.5,-219.8603089,219.8603089,4.021846785,1.619111214,0.8,1.989922646,123.2154889,339.1304348,0.363327724,96.64482,,,54.66650538,,5.970833333
0.961750445,4,17.39130435,0.8,3.47826087,0.29,1.260869565,0.23,0.7,150,0.239147277,1.116020627,,1.050427463,0.042628748,1.65,14_V_0.7_q_150,50.72463768,0.04057971,3.47826087,2.38,standard,0.7,3.5,1.077711106,0.161196106,1.4,0.078,0.5,-219.8603089,219.8603089,4.021846785,1.619111214,0.8,1.989922646,157.6387785,339.1304348,0.464832296,62.22153041,0.002501366,-2.601822744,54.66650538,0.003630306,5.772916667
1.393765891,4,17.39130435,0.8,3.47826087,0.29,1.260869565,0.23,1.5,350,0.16502054,0.707230885,,1.030276682,0.014488195,2.46,37_V_1.5_q_350,108.6956522,0.086956522,3.47826087,2.38,standard,0.7,3.5,0.857441289,0.274820926,1.4,0.078,0.5,-386.4397708,386.4397708,4.146343239,1.619111214,0.8,3.392590548,302.7112156,339.1304348,0.892609995,83.72855515,,,93.20014011,,
0.730129386,4,17.39130435,0.8,3.47826087,0.29,1.260869565,0.23,1,400,0.31501266,0.787531649,,1.03431811,0.051221571,1.545,ev32_V_1_q_400,72.46376812,0.057971014,3.47826087,2.38,standard,0.7,3.5,0.968348692,0.206912114,1.4,0.078,0.5,-286.2689758,286.2689758,4.079637737,1.619111214,0.8,2.554274492,149.3552826,339.1304348,0.440406603,136.9136931,,-0.863961084,70.17019507,,
1.147992643,4,17.39130435,0.8,3.47826087,0.29,1.260869565,0.23,0.7,125,0.200349716,1.121958408,,1.043823322,0.036660515,1.895,13_V_0.7_q_125,50.72463768,0.04057971,3.47826087,2.38,standard,0.7,3.5,1.077711106,0.161196106,1.4,0.078,0.5,-219.8603089,219.8603089,4.021846785,1.619111214,0.8,1.989922646,181.6203165,339.1304348,0.535547087,38.23999238,0.002756687,-2.559612545,54.66650538,0.003041351,5.708333333
0.526542508,4,17.39130435,0.8,3.47826087,0.29,1.260869565,0.23,0.7,275,0.436811837,1.111884677,,1.030745291,0.061221,0.5,19_V_0.7_q_275,50.72463768,0.04057971,3.47826087,2.38,standard,0.7,3.5,1.077711106,0.161196106,1.4,0.078,0.5,-219.8603089,219.8603089,4.021846785,1.619111214,0.8,1.989922646,97.35536608,339.1304348,0.287073515,122.5049428,0.007220237,-2.226584201,54.66650538,0.006630896,1.90625
0.7212037,4,17.39130435,0.8,3.47826087,0.29,1.260869565,0.23,1,350,0.318911287,0.911175107,,1.069808914,0.077031712,1.645,ev30_V_1_q_350,72.46376812,0.057971014,3.47826087,2.38,standard,0.7,3.5,0.968348692,0.206912114,1.4,0.078,0.5,-286.2689758,286.2689758,4.079637737,1.619111214,0.8,2.554274492,147.8928173,339.1304348,0.436094205,138.3761584,0.136785139,-0.863961084,70.17019507,0.0076697,3.575
0.442656615,4,17.39130435,0.8,3.47826087,0.29,1.260869565,0.23,0.5,225,0.519590112,1.154644694,,1.015628862,0.060452602,0.31,v8_V_0.5_q_225,36.23188406,0.028985507,3.47826087,2.38,standard,0.7,3.5,1.192177082,0.127369346,1.4,0.078,0.5,-171.4005011,171.4005011,3.968079828,1.619111214,0.8,1.572340386,72.42251921,339.1304348,0.213553582,98.97798193,0.0025,-2.602059991,43.19482181,0.005074934,2.410416667
2.082112695,4,17.39130435,0.8,3.47826087,0.29,1.260869565,0.23,0.5,50,0.110464722,1.104647217,,1.115517266,0.079471023,2.485,ev1_V_0.5_q_50,36.23188406,0.028985507,3.47826087,2.38,standard,0.7,3.5,1.192177082,0.127369346,1.4,0.078,6076490.958,-2.86E-05,2.86E-05,6.62E-07,1.619111214,0.8,1.572340386,249.9329105,339.1304348,0.736981659,-249.9328819,,,43.19482181,,1.133333333
0.710140034,4,17.39130435,0.8,3.47826087,0.29,1.260869565,0.23,1,375,0.323879783,0.863679422,,1.061371797,0.072700288,1.56,ev31_V_1_q_375,72.46376812,0.057971014,3.47826087,2.38,standard,0.7,3.5,0.968348692,0.206912114,1.4,0.078,0.5,-286.2689758,286.2689758,4.079637737,1.619111214,0.8,2.554274492,146.0750093,339.1304348,0.430734002,140.1939664,,-0.863961084,70.17019507,,
1.013284878,4,17.39130435,0.8,3.47826087,0.29,1.260869565,0.23,0.5,100,0.226984538,1.134922692,,1.022244738,0.072868231,1.79,v3_V_0.5_q_100,36.23188406,0.028985507,3.47826087,2.38,standard,0.7,3.5,1.192177082,0.127369346,1.4,0.078,0.5,-171.4005011,171.4005011,3.968079828,1.619111214,0.8,1.572340386,140.4770279,339.1304348,0.414227134,30.92347323,0.00626689,-2.202947904,43.19482181,0.002217,2.666666667
0.749912805,4,17.39130435,0.8,3.47826087,0.29,1.260869565,0.23,1,325,0.306702324,0.943699457,,1.068934536,0.069784374,1.695,ev29_V_1_q_325,72.46376812,0.057971014,3.47826087,2.38,standard,0.7,3.5,0.968348692,0.206912114,1.4,0.078,0.5,-286.2689758,286.2689758,4.079637737,1.619111214,0.8,2.554274492,152.5841213,339.1304348,0.449927537,133.6848545,0.31591232,-0.863961084,70.17019507,0.007376079,4.61875
0.78688906,4,17.39130435,0.8,3.47826087,0.29,1.260869565,0.23,1,300,0.29229025,0.974300833,,1.066985214,0.056535832,1.725,ev28_V_1_q_300,72.46376812,0.057971014,3.47826087,2.38,standard,0.7,3.5,0.968348692,0.206912114,1.4,0.078,0.5,-286.2689758,286.2689758,4.079637737,1.619111214,0.8,2.554274492,158.5738357,339.1304348,0.467589516,127.69514,0.318076444,-0.497468492,70.17019507,0.007029474,4.641666667
1.002691896,0.8,2.222222222,0.8,2.222222222,0.29,0.805555556,0.36,1.2,375,0.359033519,1.148907262,,1.123808302,0.130320697,2.22,,55.55555556,0.044444444,2.222222222,2.38,standard,0.7,3.5,1.048696445,0.268896524,1.4,0.078,0.5,-150.2479273,150.2479273,2.578880385,1.619111214,0.8,2.901980158,146.4624336,216.6666667,0.675980463,3.785493737,,-1.935278892,58.26091361,,5.154166667
0.914345075,0.8,2.222222222,0.8,2.222222222,0.29,0.805555556,0.36,1.2,400,0.393724437,1.181173312,,1.083604547,0.120589414,2.105,,55.55555556,0.044444444,2.222222222,2.38,standard,0.7,3.5,1.048696445,0.268896524,1.4,0.078,0.5,-150.2479273,150.2479273,2.578880385,1.619111214,0.8,2.901980158,136.0442986,216.6666667,0.627896763,14.20362867,,,58.26091361,,2.69375
1.328966203,0.8,2.222222222,0.8,2.222222222,0.29,0.805555556,0.36,0.5,125,0.27088725,1.083549,,1.010861357,0.072819153,0.99,,23.14814815,0.018518519,2.222222222,2.38,standard,0.7,3.5,1.36368219,0.145692542,1.4,0.078,0.5,-78.60536175,78.60536175,2.490134177,1.619111214,0.8,1.572340386,121.9471004,216.6666667,0.562832771,-43.34173864,,,31.56671736,,
1.128424295,0.8,2.222222222,0.8,2.222222222,0.29,0.805555556,0.36,1.2,350,0.319028934,1.093813489,,1.221037796,0.144031122,2.365,,55.55555556,0.044444444,2.222222222,2.38,standard,0.7,3.5,1.048696445,0.268896524,1.4,0.078,0.5,-150.2479273,150.2479273,2.578880385,1.619111214,0.8,2.901980158,160.9793555,216.6666667,0.742981641,-10.73142821,,-1.854077652,58.26091361,,4.966666667
1.191349189,0.8,2.222222222,0.8,2.222222222,0.29,0.805555556,0.36,1.2,325,0.302178407,1.115735656,,1.105174931,0.112125568,2.065,,55.55555556,0.044444444,2.222222222,2.38,standard,0.7,3.5,1.048696445,0.268896524,1.4,0.078,0.5,-150.2479273,150.2479273,2.578880385,1.619111214,0.8,2.901980158,168.1215946,216.6666667,0.775945821,-17.87366733,,-1.713492293,58.26091361,,4.483333333
1.277392502,2,5.555555556,0.8,2.222222222,0.29,0.805555556,0.36,1,250,0.281824106,1.127296424,,1.132302004,0.128101866,2.105,,46.2962963,0.037037037,2.222222222,2.38,standard,0.7,3.5,1.107654126,0.236678232,1.4,0.078,0.5,-131.284776,131.284776,2.560141379,1.619111214,0.8,2.554274492,163.2677787,216.6666667,0.753543594,-31.98300266,,,51.28028361,,2.933333333
1.411474202,2,5.555555556,0.8,2.222222222,0.29,0.805555556,0.36,1.5,350,0.255052483,1.093082071,,1.178052316,0.147004313,2.445,,69.44444444,0.055555556,2.222222222,2.38,standard,0.7,3.5,0.980791723,0.314356321,1.4,0.078,0.5,-177.2237407,177.2237407,2.602001838,1.619111214,0.8,3.392590548,213.6757665,216.6666667,0.986195845,-36.45202579,,-1.063163382,68.11053632,,5.104166667
