Repository: nankan88/RawData_Controlling-slot-coating-edge-profiles-of-battery-electrodes

Description of columns in the CSV file:
Lu = Length of the upstream die lip  
Ld = Length of the downstream die lip  
Shim_thickness = Shim thickness (feed slot width)  
H = Coating gap  
V = Substrate speed  

Bstep_modified = Edge width divided by capillary length  
SR = Shear Rate  
SS = Shear Strain
Ca = Capillary number
Rgt = Gap to thickness ratio
kedge = Edge slope
rho = density
sigma = surface tension
c_star (Fig. 6)

File: merged_standard_viscosity_Ca_PowerLaw_JSBStep.csv (part 2 of 5)
Rgt,Lu,Lu/Hg,Ld,Ld/Hg,Shim_thickness,HF/Hg,H,V,Flow rate per unit width,mean_height,Avg./Pre.,max height,Yield,Bstep,Bedge,Hedge,Rstep,start_x,file name,Bstep_modified,SR_x,SR_multiple_Ld_x,SS_x,capillary_length,viscosity_label,PowerLawIndex,ZeroShearViscosity,Viscosity_x,Ca,rho,sigma,c_star,delP_channel,P_drop_channel,P_drop_channel_dimensionless,K_Weinstein,(2n+1)/3,mu0(U^n)/sigma,P_jump,sigma/Hg,P_jump_dimensionless,P_drop_total,tau,k,logk,epsilon,Rgt_inv,Rgt_y,SR_y,SR_multiple_Ld_y,SS_y,Viscosity_y,muV/Hg,Ca_y,Re,B1_step_JS,B2_step_JS
0.99960947,4,17.39130435,2,8.695652174,0.29,1.260869565,0.23,1,200,0.230089857,1.150449286,,0.230872857,48.24202222,12.84280862,1.003403018,0.028249215,2.325,ev15_V_1_q_200,4.624999997,72.46376812,0.144927536,8.695652174,2.38,standard,0.7,3.5,0.968348692,0.206912114,1.4,0.078,0.5,-715.6724394,715.6724394,10.19909434,1.619111214,0.8,2.554274492,192.0282018,339.1304348,0.566237005,523.6442376,3.15615242,0.100388523,-0.842863367,0.701427287,0.913043478,1.095238095,72,0.14,8.7,0.970215694,70.17019507,0.207311046,0.005533577,5.352083333,5.352083333
1.082983008,4,17.39130435,2,8.695652174,0.29,1.260869565,0.23,1.5,275,0.21237637,1.158416566,,0.21937963,50.1468218,40.8002076,1.032975699,0.106990615,2.765,34_V_1.5_q_275,4.437499992,108.6956522,0.217391304,8.695652174,2.38,standard,0.7,3.5,0.857441289,0.274820926,1.4,0.078,0.5,-966.099427,966.099427,10.3658581,1.619111214,0.8,3.392590548,247.3853404,339.1304348,0.729469593,718.7140866,14.56413713,0.004714444,-0.952691287,1.96821418,0.836956522,1.194805195,109,0.22,8.7,0.856722346,93.20014011,0.274590496,0.008676292,5.79375,3.891666667
1.082983008,4,17.39130435,2,8.695652174,0.29,1.260869565,0.23,1.5,275,0.21237637,1.158416566,,0.21937963,50.1468218,40.8002076,1.032975699,0.106990615,2.765,34_V_1.5_q_275,4.437499992,108.6956522,0.217391304,8.695652174,2.38,standard,0.7,3.5,0.857441289,0.274820926,1.4,0.078,0.5,-966.099427,966.099427,10.3658581,1.619111214,0.8,3.392590548,247.3853404,339.1304348,0.729469593,718.7140866,14.56413713,0.004714444,-0.952691287,1.96821418,0.836956522,1.194805195,109,0.22,8.7,0.856722346,93.20014011,0.274590496,0.008676292,5.1375,5.1375
1.266674001,4,17.39130435,2,8.695652174,0.29,1.260869565,0.23,1.3,200,0.181577896,1.180256323,,0.197540208,56.47713866,47.33505673,1.087908897,0.109384275,2.955,23_V_1.3_q_200,4.272916671,94.20289855,0.188405797,8.695652174,2.38,standard,0.7,3.5,0.895053025,0.24862584,1.4,0.078,0.5,-869.0252064,869.0252064,10.30669307,1.619111214,0.8,3.069219247,262.3047621,339.1304348,0.77346276,606.7204443,4.311808202,0.053787472,-0.90146472,0.521622529,0.702341137,1.423809524,94,0.19,8.7,0.895632178,84.31658931,0.248786716,0.006149693,2.416666667,2.416666667
0.862622492,4,17.39130435,2,8.695652174,0.29,1.260869565,0.23,1.5,350,0.2666288,1.142694857,,0.267799667,39.83065595,9.638868719,1.004391374,0.03312159,2.095,37_V_1.5_q_350,4.425,108.6956522,0.217391304,8.695652174,2.38,standard,0.7,3.5,0.857441289,0.274820926,1.4,0.078,0.5,-966.099427,966.099427,10.3658581,1.619111214,0.8,3.392590548,206.2211806,339.1304348,0.608088097,759.8782464,4.086841334,0.059872094,-0.745452701,0.754676088,1.065217391,0.93877551,109,0.22,8.7,0.856722346,93.20014011,0.274590496,0.010892687,4.16875,4.16875
0.862622492,4,17.39130435,2,8.695652174,0.29,1.260869565,0.23,1.5,350,0.2666288,1.142694857,,0.267799667,39.83065595,9.638868719,1.004391374,0.03312159,2.095,37_V_1.5_q_350,4.425,108.6956522,0.217391304,8.695652174,2.38,standard,0.7,3.5,0.857441289,0.274820926,1.4,0.078,0.5,-966.099427,966.099427,10.3658581,1.619111214,0.8,3.392590548,206.2211806,339.1304348,0.608088097,759.8782464,4.086841334,0.059872094,-0.745452701,0.754676088,1.065217391,0.93877551,109,0.22,8.7,0.856722346,93.20014011,0.274590496,0.010892687,5.197916667,5.197916667
0.803719867,4,17.39130435,2,8.695652174,0.29,1.260869565,0.23,0.7,175,0.28616936,1.14467744,,0.2874532,41.93321046,8.246864724,1.004486294,0.029685618,1.5,v8_V_0.7_q_175,5,50.72463768,0.101449275,8.695652174,2.38,standard,0.7,3.5,1.077711106,0.161196106,1.4,0.078,0.5,-549.6507722,549.6507722,10.05461696,1.619111214,0.8,1.989922646,136.5516359,339.1304348,0.40265226,413.0991363,20,0.0025,-2.602059991,1.852105379,1.141304348,0.876190476,51,0.1,8.7,1.075962144,54.66650538,0.160934509,0.004344112,4.46875,4.46875
1.288421572,4,17.39130435,2,8.695652174,0.29,1.260869565,0.23,2.5,375,0.178513,1.190086667,,0.206578636,42.76999434,35.96376734,1.157219006,0.14692428,3.39,48_V_2.5_q_375,3.18125,181.1594203,0.362318841,8.695652174,2.38,standard,0.7,3.5,0.73561363,0.392955999,1.4,0.078,0.5,-1409.905158,1409.905158,10.57984267,1.619111214,0.8,4.850936308,360.7883063,339.1304348,1.063862954,1049.116851,,,-0.919246451,,,,,,,,133.2633388,,,1.983333333,1.48125
0.994706002,4,17.39130435,2,8.695652174,0.29,1.260869565,0.23,1.5,300,0.2312241,1.1561205,,0.233057667,46.53494164,35.16069475,1.007929825,0.087917909,2.455,35_V_1.5_q_300,4.483333333,108.6956522,0.217391304,8.695652174,2.38,standard,0.7,3.5,0.857441289,0.274820926,1.4,0.078,0.5,-966.099427,966.099427,10.3658581,1.619111214,0.8,3.392590548,231.1172903,339.1304348,0.681499702,734.9821366,2.994647049,0.11150869,-2.568664518,0.617686213,0.913043478,1.095238095,109,0.22,8.7,0.856722346,93.20014011,0.274590496,0.009446285,2.064583333,1.445833333
0.994706002,4,17.39130435,2,8.695652174,0.29,1.260869565,0.23,1.5,300,0.2312241,1.1561205,,0.233057667,46.53494164,35.16069475,1.007929825,0.087917909,2.455,35_V_1.5_q_300,4.483333333,108.6956522,0.217391304,8.695652174,2.38,standard,0.7,3.5,0.857441289,0.274820926,1.4,0.078,0.5,-966.099427,966.099427,10.3658581,1.619111214,0.8,3.392590548,231.1172903,339.1304348,0.681499702,734.9821366,2.994647049,0.11150869,-2.568664518,0.617686213,0.913043478,1.095238095,109,0.22,8.7,0.856722346,93.20014011,0.274590496,0.009446285,2.39375,2.39375
0.818187546,4,17.39130435,2,8.695652174,0.19,0.826086957,0.23,1,275,0.281109143,1.022215065,,0.298578571,38.98841528,15.58113676,1.062144647,0.042721754,2.355,ev10_V_1_q_275,4.566666669,72.46376812,0.144927536,8.695652174,2.38,standard,0.7,3.5,0.968348692,0.206912114,1.4,0.078,0.5,-715.6724394,715.6724394,10.19909434,1.619111214,0.8,2.554274492,163.5998938,339.1304348,0.482409943,552.0725456,5.907756179,0.028651995,-1.542845126,1.215230017,1.255434783,0.796536797,72,0.145,8.7,0.970215694,70.17019507,0.207311046,0.006760572,4.470833333,4.470833333
0.818187546,4,17.39130435,2,8.695652174,0.19,0.826086957,0.23,1,275,0.281109143,1.022215065,,0.298578571,38.98841528,15.58113676,1.062144647,0.042721754,2.355,ev10_V_1_q_275,4.566666669,72.46376812,0.144927536,8.695652174,2.38,standard,0.7,3.5,0.968348692,0.206912114,1.4,0.078,0.5,-715.6724394,715.6724394,10.19909434,1.619111214,0.8,2.554274492,163.5998938,339.1304348,0.482409943,552.0725456,5.907756179,0.028651995,-1.542845126,1.215230017,1.255434783,0.796536797,72,0.145,8.7,0.970215694,70.17019507,0.207311046,0.006760572,4.85,4.85
1.276244193,4,17.39130435,2,8.695652174,0.19,0.826086957,0.23,2,375,0.180216295,0.961153576,,0.190056818,65.8098091,28.54902764,1.054603956,0.02683787,2.935,ev22_V_2_q_375,4.941666654,144.9275362,0.289855072,8.695652174,2.38,standard,0.7,3.5,0.786543546,0.33612972,1.4,0.078,0.5,-1195.298817,1195.298817,10.48582991,1.619111214,0.8,4.149431154,322.6475811,339.1304348,0.951396714,872.6512358,1.597413616,0.391890952,-0.406834764,1.088500986,0.774456522,1.29122807,145,0.29,8.7,0.786425602,113.9918183,0.336079317,0.010694074,3.466666667,3.466666667
1.036127827,4,17.39130435,2,8.695652174,0.19,0.826086957,0.23,1.5,400,0.221980333,0.83242625,,0.256845,55.63555931,40.09364193,1.157061962,0.064342126,2.245,20_V_1.5_q_400,5.145833326,108.6956522,0.217391304,8.695652174,2.38,standard,0.7,3.5,0.857441289,0.274820926,1.4,0.078,0.5,-966.099427,966.099427,10.3658581,1.619111214,0.8,3.392590548,238.785151,339.1304348,0.704110061,727.314276,1.323133689,0.571205717,-2.215203389,1.999864714,1.101449275,0.907894737,109,0.217,8.7,0.856722346,93.20014011,0.274590496,0.009068646,4.372916667,4.372916667
1.036127827,4,17.39130435,2,8.695652174,0.19,0.826086957,0.23,1.5,400,0.221980333,0.83242625,,0.256845,55.63555931,40.09364193,1.157061962,0.064342126,2.245,20_V_1.5_q_400,5.145833326,108.6956522,0.217391304,8.695652174,2.38,standard,0.7,3.5,0.857441289,0.274820926,1.4,0.078,0.5,-966.099427,966.099427,10.3658581,1.619111214,0.8,3.392590548,238.785151,339.1304348,0.704110061,727.314276,1.323133689,0.571205717,-2.215203389,1.999864714,1.101449275,0.907894737,109,0.217,8.7,0.856722346,93.20014011,0.274590496,0.009068646,3.541666667,3.541666667
0.897636335,4,17.39130435,2,8.695652174,0.19,0.826086957,0.23,1,250,0.256228487,1.024913947,,0.270195789,48.25770995,18.75279388,1.054511123,0.033892657,1.755,rev9_V_1_q_250,5.152083336,72.46376812,0.144927536,8.695652174,2.38,standard,0.7,3.5,0.968348692,0.206912114,1.4,0.078,0.5,-715.6724394,715.6724394,10.19909434,1.619111214,0.8,2.554274492,176.1899226,339.1304348,0.519534387,539.4825168,,,,,,,,,,,70.17019507,,,5.827083333,5.827083333
0.897636335,4,17.39130435,2,8.695652174,0.19,0.826086957,0.23,1,250,0.256228487,1.024913947,,0.270195789,48.25770995,18.75279388,1.054511123,0.033892657,1.755,rev9_V_1_q_250,5.152083336,72.46376812,0.144927536,8.695652174,2.38,standard,0.7,3.5,0.968348692,0.206912114,1.4,0.078,0.5,-715.6724394,715.6724394,10.19909434,1.619111214,0.8,2.554274492,176.1899226,339.1304348,0.519534387,539.4825168,,,,,,,,,,,70.17019507,,,3.84375,2.80625
1.116412723,4,17.39130435,2,8.695652174,0.19,0.826086957,0.23,2,425,0.206017,0.969491765,,0.219269583,58.5145886,28.20155618,1.06432762,0.032989111,2.835,ev24_V_2_q_425,5.022916667,144.9275362,0.289855072,8.695652174,2.38,standard,0.7,3.5,0.786543546,0.33612972,1.4,0.078,0.5,-1195.298817,1195.298817,10.48582991,1.619111214,0.8,4.149431154,289.8953252,339.1304348,0.854819549,905.4034916,,,,,,,,,,,113.9918183,,,4.289583333,3.516666667
1.051893987,4,17.39130435,2,8.695652174,0.19,0.826086957,0.23,0.5,100,0.218653213,1.093266064,,0.22833766,57.14528427,43.12765351,1.044291354,0.071338732,2.095,v1_V_0.5_q_100,5.206250006,36.23188406,0.072463768,8.695652174,2.38,standard,0.7,3.5,1.192177082,0.127369346,1.4,0.078,0.5,-428.5012528,428.5012528,9.920199571,1.619111214,0.8,1.572340386,144.7430231,339.1304348,0.42680635,283.7582298,13.53391347,0.005459504,-2.262846791,1.396056523,0.913043478,1.095238095,36,0.072,8.7,1.194475631,43.19482181,0.127614918,0.002135627,5.389583333,5.389583333
1.051893987,4,17.39130435,2,8.695652174,0.19,0.826086957,0.23,0.5,100,0.218653213,1.093266064,,0.22833766,57.14528427,43.12765351,1.044291354,0.071338732,2.095,v1_V_0.5_q_100,5.206250006,36.23188406,0.072463768,8.695652174,2.38,standard,0.7,3.5,1.192177082,0.127369346,1.4,0.078,0.5,-428.5012528,428.5012528,9.920199571,1.619111214,0.8,1.572340386,144.7430231,339.1304348,0.42680635,283.7582298,13.53391347,0.005459504,-2.262846791,1.396056523,0.913043478,1.095238095,36,0.072,8.7,1.194475631,43.19482181,0.127614918,0.002135627,6.16875,6.1625
1.051893987,4,17.39130435,2,8.695652174,0.19,0.826086957,0.23,0.5,100,0.218653213,1.093266064,,0.22833766,57.14528427,43.12765351,1.044291354,0.071338732,2.095,v1_V_0.5_q_100,5.206250006,36.23188406,0.072463768,8.695652174,2.38,standard,0.7,3.5,1.192177082,0.127369346,1.4,0.078,0.5,-428.5012528,428.5012528,9.920199571,1.619111214,0.8,1.572340386,144.7430231,339.1304348,0.42680635,283.7582298,13.53391347,0.005459504,-2.262846791,1.396056523,0.913043478,1.095238095,36,0.072,8.7,1.194475631,43.19482181,0.127614918,0.002135627,5.083333333,5.083333333
1.206041669,4,17.39130435,2,8.695652174,0.19,0.826086957,0.23,1,175,0.190706512,1.089751495,,0.203442791,62.92391328,28.73525373,1.06678471,0.029249465,2.89,rev6_V_1_q_175,5.00000001,72.46376812,0.144927536,8.695652174,2.38,standard,0.7,3.5,0.968348692,0.206912114,1.4,0.078,0.5,-715.6724394,715.6724394,10.19909434,1.619111214,0.8,2.554274492,223.1467551,339.1304348,0.657996842,492.5256843,,,,,,,,,,,70.17019507,,,2.360416667,1.83125
1.206041669,4,17.39130435,2,8.695652174,0.19,0.826086957,0.23,1,175,0.190706512,1.089751495,,0.203442791,62.92391328,28.73525373,1.06678471,0.029249465,2.89,rev6_V_1_q_175,5.00000001,72.46376812,0.144927536,8.695652174,2.38,standard,0.7,3.5,0.968348692,0.206912114,1.4,0.078,0.5,-715.6724394,715.6724394,10.19909434,1.619111214,0.8,2.554274492,223.1467551,339.1304348,0.657996842,492.5256843,,,,,,,,,,,70.17019507,,,4.627083333,3.397916667
1.115093352,4,17.39130435,2,8.695652174,0.19,0.826086957,0.23,1.5,350,0.206260758,0.883974675,,0.238800909,57.64547818,48.8701783,1.157762203,0.11395622,2.615,18_V_1.5_q_350,4.954166677,108.6956522,0.217391304,8.695652174,2.38,standard,0.7,3.5,0.857441289,0.274820926,1.4,0.078,0.5,-966.099427,966.099427,10.3658581,1.619111214,0.8,3.392590548,253.2361066,339.1304348,0.746721853,712.8633204,1.590061727,0.395523263,-0.160599278,1.211841982,0.976396322,1.02417428,109,0.217,8.7,0.856722346,93.20014011,0.274590496,0.008426448,4.16875,4.16875
1.115093352,4,17.39130435,2,8.695652174,0.19,0.826086957,0.23,1.5,350,0.206260758,0.883974675,,0.238800909,57.64547818,48.8701783,1.157762203,0.11395622,2.615,18_V_1.5_q_350,4.954166677,108.6956522,0.217391304,8.695652174,2.38,standard,0.7,3.5,0.857441289,0.274820926,1.4,0.078,0.5,-966.099427,966.099427,10.3658581,1.619111214,0.8,3.392590548,253.2361066,339.1304348,0.746721853,712.8633204,1.590061727,0.395523263,-0.160599278,1.211841982,0.976396322,1.02417428,109,0.217,8.7,0.856722346,93.20014011,0.274590496,0.008426448,5.197916667,5.197916667
1.178409968,4,17.39130435,2,8.695652174,0.19,0.826086957,0.23,1.5,275,0.195178254,1.064608659,,0.207795424,48.59660231,38.75944085,1.06464434,0.101655341,2.87,15_V_1.5_q_275,3.952083329,108.6956522,0.217391304,8.695652174,2.38,standard,0.7,3.5,0.857441289,0.274820926,1.4,0.078,0.5,-966.099427,966.099427,10.3658581,1.619111214,0.8,3.392590548,264.6755184,339.1304348,0.780453452,701.4239086,1.839951646,0.295384145,-0.52961282,0.81346415,0.836956522,1.194805195,109,0.217,8.7,0.856722346,93.20014011,0.274590496,0.007973691,5.79375,3.891666667
1.178409968,4,17.39130435,2,8.695652174,0.19,0.826086957,0.23,1.5,275,0.195178254,1.064608659,,0.207795424,48.59660231,38.75944085,1.06464434,0.101655341,2.87,15_V_1.5_q_275,3.952083329,108.6956522,0.217391304,8.695652174,2.38,standard,0.7,3.5,0.857441289,0.274820926,1.4,0.078,0.5,-966.099427,966.099427,10.3658581,1.619111214,0.8,3.392590548,264.6755184,339.1304348,0.780453452,701.4239086,1.839951646,0.295384145,-0.52961282,0.81346415,0.836956522,1.194805195,109,0.217,8.7,0.856722346,93.20014011,0.274590496,0.007973691,5.1375,5.1375
0.706436943,4,17.39130435,2,8.695652174,0.19,0.826086957,0.23,0.5,150,0.325577537,1.085258455,,0.333702927,41.03477205,14.5741013,1.024956852,0.037791937,1.21,v3_V_0.5_q_150,5.566666673,36.23188406,0.072463768,8.695652174,2.38,standard,0.7,3.5,1.192177082,0.127369346,1.4,0.078,0.5,-428.5012528,428.5012528,9.920199571,1.619111214,0.8,1.572340386,105.2637368,339.1304348,0.31039307,323.2375161,2.185990414,0.209268323,-0.679296506,1.999999998,1.369565217,0.73015873,36,0.072,8.7,1.194475631,43.19482181,0.127614918,0.003179977,4.195833333,4.195833333
0.706436943,4,17.39130435,2,8.695652174,0.19,0.826086957,0.23,0.5,150,0.325577537,1.085258455,,0.333702927,41.03477205,14.5741013,1.024956852,0.037791937,1.21,v3_V_0.5_q_150,5.566666673,36.23188406,0.072463768,8.695652174,2.38,standard,0.7,3.5,1.192177082,0.127369346,1.4,0.078,0.5,-428.5012528,428.5012528,9.920199571,1.619111214,0.8,1.572340386,105.2637368,339.1304348,0.31039307,323.2375161,2.185990414,0.209268323,-0.679296506,1.999999998,1.369565217,0.73015873,36,0.072,8.7,1.194475631,43.19482181,0.127614918,0.003179977,1.947916667,1.529166667
0.706436943,4,17.39130435,2,8.695652174,0.19,0.826086957,0.23,0.5,150,0.325577537,1.085258455,,0.333702927,41.03477205,14.5741013,1.024956852,0.037791937,1.21,v3_V_0.5_q_150,5.566666673,36.23188406,0.072463768,8.695652174,2.38,standard,0.7,3.5,1.192177082,0.127369346,1.4,0.078,0.5,-428.5012528,428.5012528,9.920199571,1.619111214,0.8,1.572340386,105.2637368,339.1304348,0.31039307,323.2375161,2.185990414,0.209268323,-0.679296506,1.999999998,1.369565217,0.73015873,36,0.072,8.7,1.194475631,43.19482181,0.127614918,0.003179977,1.283333333,1.283333333
1.045202747,4,17.39130435,2,8.695652174,0.19,0.826086957,0.23,2,475,0.220053,0.926538947,,0.227982381,54.62320441,18.60915325,1.03603396,0.02776694,2.66,ev26_V_2_q_475,5.008333333,144.9275362,0.289855072,8.695652174,2.38,standard,0.7,3.5,0.786543546,0.33612972,1.4,0.078,0.5,-1195.298817,1195.298817,10.48582991,1.619111214,0.8,4.149431154,275.0057814,339.1304348,0.810914484,920.2930354,,,,,,,,,,,113.9918183,,,4.925,4.55625
0.848502711,4,17.39130435,2,8.695652174,0.19,0.826086957,0.23,0.5,125,0.271065722,1.084262889,,0.278046111,40.2300959,12.65375781,1.025751647,0.036262973,1.425,v2_V_0.5_q_125,4.543749996,36.23188406,0.072463768,8.695652174,2.38,standard,0.7,3.5,1.192177082,0.127369346,1.4,0.078,0.5,-428.5012528,428.5012528,9.920199571,1.619111214,0.8,1.572340386,121.8828633,339.1304348,0.359398187,306.6183895,1.974010275,0.256626312,-0.590698818,1.8323106,1.141304348,0.876190476,36,0.072,8.7,1.194475631,43.19482181,0.127614918,0.00264755,4.577083333,4.577083333
0.848502711,4,17.39130435,2,8.695652174,0.19,0.826086957,0.23,0.5,125,0.271065722,1.084262889,,0.278046111,40.2300959,12.65375781,1.025751647,0.036262973,1.425,v2_V_0.5_q_125,4.543749996,36.23188406,0.072463768,8.695652174,2.38,standard,0.7,3.5,1.192177082,0.127369346,1.4,0.078,0.5,-428.5012528,428.5012528,9.920199571,1.619111214,0.8,1.572340386,121.8828633,339.1304348,0.359398187,306.6183895,1.974010275,0.256626312,-0.590698818,1.8323106,1.141304348,0.876190476,36,0.072,8.7,1.194475631,43.19482181,0.127614918,0.00264755,1.864583333,1.485416667
0.848502711,4,17.39130435,2,8.695652174,0.19,0.826086957,0.23,0.5,125,0.271065722,1.084262889,,0.278046111,40.2300959,12.65375781,1.025751647,0.036262973,1.425,v2_V_0.5_q_125,4.543749996,36.23188406,0.072463768,8.695652174,2.38,standard,0.7,3.5,1.192177082,0.127369346,1.4,0.078,0.5,-428.5012528,428.5012528,9.920199571,1.619111214,0.8,1.572340386,121.8828633,339.1304348,0.359398187,306.6183895,1.974010275,0.256626312,-0.590698818,1.8323106,1.141304348,0.876190476,36,0.072,8.7,1.194475631,43.19482181,0.127614918,0.00264755,1.539583333,0.94375
1.103956598,4,17.39130435,2,8.695652174,0.19,0.826086957,0.23,1.5,325,0.208341524,0.961576264,,0.23355381,54.5018573,44.95023281,1.121014214,0.104694233,2.67,17_V_1.5_q_325,4.731250004,108.6956522,0.217391304,8.695652174,2.38,standard,0.7,3.5,0.857441289,0.274820926,1.4,0.078,0.5,-966.099427,966.099427,10.3658581,1.619111214,0.8,3.392590548,251.2107649,339.1304348,0.740749691,714.888662,1.638360659,0.372546921,-0.160599278,1.17379429,0.960759285,1.040843441,109,0.217,8.7,0.856722346,93.20014011,0.274590496,0.008511455,4.23125,3.372916667
1.103956598,4,17.39130435,2,8.695652174,0.19,0.826086957,0.23,1.5,325,0.208341524,0.961576264,,0.23355381,54.5018573,44.95023281,1.121014214,0.104694233,2.67,17_V_1.5_q_325,4.731250004,108.6956522,0.217391304,8.695652174,2.38,standard,0.7,3.5,0.857441289,0.274820926,1.4,0.078,0.5,-966.099427,966.099427,10.3658581,1.619111214,0.8,3.392590548,251.2107649,339.1304348,0.740749691,714.888662,1.638360659,0.372546921,-0.160599278,1.17379429,0.960759285,1.040843441,109,0.217,8.7,0.856722346,93.20014011,0.274590496,0.008511455,5.229166667,5.229166667
1.069677887,4,17.39130435,2,8.695652174,0.19,0.826086957,0.23,1.5,375,0.215018,0.860072,,0.246068696,56.20459682,44.87996354,1.14440975,0.08830308,2.475,19_V_1.5_q_375,5.035416666,108.6956522,0.217391304,8.695652174,2.38,standard,0.7,3.5,0.857441289,0.274820926,1.4,0.078,0.5,-966.099427,966.099427,10.3658581,1.619111214,0.8,3.392590548,244.9509121,339.1304348,0.722291151,721.1485149,12.81155055,0.006092515,-0.160599278,2,1.032608696,0.968421053,109,0.217,8.7,0.856722346,93.20014011,0.274590496,0.008784211,4.33125,4.24375
1.069677887,4,17.39130435,2,8.695652174,0.19,0.826086957,0.23,1.5,375,0.215018,0.860072,,0.246068696,56.20459682,44.87996354,1.14440975,0.08830308,2.475,19_V_1.5_q_375,5.035416666,108.6956522,0.217391304,8.695652174,2.38,standard,0.7,3.5,0.857441289,0.274820926,1.4,0.078,0.5,-966.099427,966.099427,10.3658581,1.619111214,0.8,3.392590548,244.9509121,339.1304348,0.722291151,721.1485149,12.81155055,0.006092515,-0.160599278,2,1.032608696,0.968421053,109,0.217,8.7,0.856722346,93.20014011,0.274590496,0.008784211,4.8625,4.004166667
1.148971797,4,17.39130435,2,8.695652174,0.19,0.826086957,0.23,2,450,0.200178978,0.889684346,,0.204917778,57.49854519,18.78319113,1.023672815,0.025829546,3.12,ev25_V_2_q_450,4.795833339,144.9275362,0.289855072,8.695652174,2.38,standard,0.7,3.5,0.786543546,0.33612972,1.4,0.078,0.5,-1195.298817,1195.298817,10.48582991,1.619111214,0.8,4.149431154,296.6394348,339.1304348,0.874706026,898.6593821,,,,,,,,,,,113.9918183,,,2.470833333,2.470833333
1.032129815,4,17.39130435,2,8.695652174,0.19,0.826086957,0.23,1,200,0.222840186,1.114200932,,0.235490339,55.08431938,22.84148152,1.056767824,0.03101464,2.525,rev7_V_1_q_200,5.114583323,72.46376812,0.144927536,8.695652174,2.38,standard,0.7,3.5,0.968348692,0.206912114,1.4,0.078,0.5,-715.6724394,715.6724394,10.19909434,1.619111214,0.8,2.554274492,197.0099608,339.1304348,0.580926807,518.6624786,,,,,,,,,,,70.17019507,,,3.525,3.525
1.032129815,4,17.39130435,2,8.695652174,0.19,0.826086957,0.23,1,200,0.222840186,1.114200932,,0.235490339,55.08431938,22.84148152,1.056767824,0.03101464,2.525,rev7_V_1_q_200,5.114583323,72.46376812,0.144927536,8.695652174,2.38,standard,0.7,3.5,0.968348692,0.206912114,1.4,0.078,0.5,-715.6724394,715.6724394,10.19909434,1.619111214,0.8,2.554274492,197.0099608,339.1304348,0.580926807,518.6624786,,,,,,,,,,,70.17019507,,,5.352083333,5.352083333
1.247228983,4,17.39130435,2,8.695652174,0.19,0.826086957,0.23,2,350,0.1844088,1.053764571,,0.1990405,64.99147546,33.18713641,1.079343827,0.031442251,2.93,ev21_V_2_q_350,4.99375,144.9275362,0.289855072,8.695652174,2.38,standard,0.7,3.5,0.786543546,0.33612972,1.4,0.078,0.5,-1195.298817,1195.298817,10.48582991,1.619111214,0.8,4.149431154,316.7658433,339.1304348,0.934053128,878.5329736,0.956263292,1.093566078,0.03884503,1.371928652,0.798913043,1.251700681,145,0.29,8.7,0.786425602,113.9918183,0.336079317,0.010942858,1.520833333,0.925
1.251340478,4,17.39130435,2,8.695652174,0.19,0.826086957,0.23,2,400,0.183802893,0.919014464,,0.191747143,63.00227282,25.97891647,1.043221572,0.027009977,3.08,ev23_V_2_q_400,4.825000004,144.9275362,0.289855072,8.695652174,2.38,standard,0.7,3.5,0.786543546,0.33612972,1.4,0.078,0.5,-1195.298817,1195.298817,10.48582991,1.619111214,0.8,4.149431154,317.6009442,339.1304348,0.936515605,877.6978726,,,-0.406834764,,,,,,,,113.9918183,,,4.133333333,3.508333333
1.253502388,4,17.39130435,2,8.695652174,0.19,0.826086957,0.23,1.5,250,0.183485889,1.100915333,,0.208124,64.44637281,55.75360624,1.134277961,0.115038175,3.07,14_V_1.5_q_250,4.927083337,108.6956522,0.217391304,8.695652174,2.38,standard,0.7,3.5,0.857441289,0.274820926,1.4,0.078,0.5,-966.099427,966.099427,10.3658581,1.619111214,0.8,3.392590548,278.0844976,339.1304348,0.819992749,688.0149293,4.683622429,0.0455865,-1.341163754,0.587324467,0.760869565,1.314285714,109,0.217,8.7,0.856722346,93.20014011,0.274590496,0.007496018,3.897916667,1.645833333
1.253502388,4,17.39130435,2,8.695652174,0.19,0.826086957,0.23,1.5,250,0.183485889,1.100915333,,0.208124,64.44637281,55.75360624,1.134277961,0.115038175,3.07,14_V_1.5_q_250,4.927083337,108.6956522,0.217391304,8.695652174,2.38,standard,0.7,3.5,0.857441289,0.274820926,1.4,0.078,0.5,-966.099427,966.099427,10.3658581,1.619111214,0.8,3.392590548,278.0844976,339.1304348,0.819992749,688.0149293,4.683622429,0.0455865,-1.341163754,0.587324467,0.760869565,1.314285714,109,0.217,8.7,0.856722346,93.20014011,0.274590496,0.007496018,2.664583333,2.664583333
1.142581935,4,17.39130435,2,8.695652174,0.19,0.826086957,0.23,1.5,300,0.201298474,1.006492368,,0.220681754,55.63877259,45.08230904,1.096291245,0.094728693,2.66,16_V_1.5_q_300,4.666666674,108.6956522,0.217391304,8.695652174,2.38,standard,0.7,3.5,0.857441289,0.274820926,1.4,0.078,0.5,-966.099427,966.099427,10.3658581,1.619111214,0.8,3.392590548,258.2180096,339.1304348,0.76141208,707.8814174,1.203094216,0.69087698,-0.160599278,1.374148274,0.913043478,1.095238095,109,0.217,8.7,0.856722346,93.20014011,0.274590496,0.008223722,2.064583333,1.445833333
1.142581935,4,17.39130435,2,8.695652174,0.19,0.826086957,0.23,1.5,300,0.201298474,1.006492368,,0.220681754,55.63877259,45.08230904,1.096291245,0.094728693,2.66,16_V_1.5_q_300,4.666666674,108.6956522,0.217391304,8.695652174,2.38,standard,0.7,3.5,0.857441289,0.274820926,1.4,0.078,0.5,-966.099427,966.099427,10.3658581,1.619111214,0.8,3.392590548,258.2180096,339.1304348,0.76141208,707.8814174,1.203094216,0.69087698,-0.160599278,1.374148274,0.913043478,1.095238095,109,0.217,8.7,0.856722346,93.20014011,0.274590496,0.008223722,2.39375,2.39375
1.405006408,4,17.39130435,2,8.695652174,0.19,0.826086957,0.23,1,150,0.163700321,1.091335472,,0.174904151,73.64066206,61.66756396,1.068441101,0.083520572,3.04,rev5_V_1_q_150,5.022916674,72.46376812,0.144927536,8.695652174,2.38,standard,0.7,3.5,0.968348692,0.206912114,1.4,0.078,0.5,-715.6724394,715.6724394,10.19909434,1.619111214,0.8,2.554274492,252.1409412,339.1304348,0.743492519,463.5314982,1.711565334,0.34136032,-0.466786963,0.785717587,0.684782609,1.46031746,72,0.145,8.7,0.970215694,70.17019507,0.207311046,0.003936933,1.71875,1.71875
1.405006408,4,17.39130435,2,8.695652174,0.19,0.826086957,0.23,1,150,0.163700321,1.091335472,,0.174904151,73.64066206,61.66756396,1.068441101,0.083520572,3.04,rev5_V_1_q_150,5.022916674,72.46376812,0.144927536,8.695652174,2.38,standard,0.7,3.5,0.968348692,0.206912114,1.4,0.078,0.5,-715.6724394,715.6724394,10.19909434,1.619111214,0.8,2.554274492,252.1409412,339.1304348,0.743492519,463.5314982,1.711565334,0.34136032,-0.466786963,0.785717587,0.684782609,1.46031746,72,0.145,8.7,0.970215694,70.17019507,0.207311046,0.003936933,3.745833333,3.745833333
1.206666001,0.8,3.47826087,0.8,3.47826087,0.29,1.260869565,0.23,1,175,0.19060784,1.08918765,,0.19629713,62.19576305,13.01100737,1.029848162,0.020331503,2.505,,4.939583355,72.46376812,0.057971014,3.47826087,2.38,standard,0.7,3.5,0.968348692,0.206912114,1.4,0.078,0.5,-286.2689758,286.2689758,4.079637737,1.619111214,0.8,2.554274492,223.2391635,339.1304348,0.658269328,63.02981226,,,,,,,,,,,70.17019507,,,,
1.410882554,0.8,3.47826087,0.8,3.47826087,0.29,1.260869565,0.23,1,150,0.16301853,1.08679022,,0.16829869,74.47006052,55.17777548,1.032389917,0.051834192,2.225,,5.058333248,72.46376812,0.057971014,3.47826087,2.38,standard,0.7,3.5,0.968348692,0.206912114,1.4,0.078,0.5,-286.2689758,286.2689758,4.079637737,1.619111214,0.8,2.554274492,252.9842104,339.1304348,0.745979082,33.28476532,,,,,,,,,,,70.17019507,,,,
1.044976516,0.8,3.47826087,0.8,3.47826087,0.29,1.260869565,0.23,1,200,0.22010064,1.10050317,,0.2251723,55.08843727,10.74508488,1.02304246,0.022551295,2.195,,5.052083458,72.46376812,0.057971014,3.47826087,2.38,standard,0.7,3.5,0.968348692,0.206912114,1.4,0.078,0.5,-286.2689758,286.2689758,4.079637737,1.619111214,0.8,2.554274492,198.9692441,339.1304348,0.586704181,87.29973163,,,-1.828408858,,,,,,,,70.17019507,,,,
0.93647728,0.8,3.47826087,0.8,3.47826087,0.29,1.260869565,0.23,1,225,0.24560126,1.09156115,,0.25599833,52.74810108,12.58136876,1.04233315,0.024896225,1.9,,5.397916703,72.46376812,0.057971014,3.47826087,2.38,standard,0.7,3.5,0.968348692,0.206912114,1.4,0.078,0.5,-286.2689758,286.2689758,4.079637737,1.619111214,0.8,2.554274492,182.2630032,339.1304348,0.537442189,104.0059726,,,,,,,,,,,70.17019507,,,,
1.174612657,0.8,3.47826087,0.8,3.47826087,0.29,1.260869565,0.23,2,350,0.19580923,1.11890987,,0.21114081,67.69343896,54.82376969,1.078298585,0.077702074,1.92,,5.522916733,144.9275362,0.115942029,3.47826087,2.38,standard,0.7,3.5,0.786543546,0.33612972,1.4,0.078,0.5,-478.1195267,478.1195267,4.194331962,1.619111214,0.8,4.149431154,301.9236488,339.1304348,0.890287682,176.1958779,,,,,,,,,,,113.9918183,,,,
1.378193326,0.8,3.47826087,0.8,3.47826087,0.29,1.260869565,0.23,2,300,0.16688515,1.11256765,,0.18504379,78.25741359,67.47155261,1.108809216,0.092713971,2.175,,5.441666752,144.9275362,0.115942029,3.47826087,2.38,standard,0.7,3.5,0.786543546,0.33612972,1.4,0.078,0.5,-478.1195267,478.1195267,4.194331962,1.619111214,0.8,4.149431154,343.1069414,339.1304348,1.011725596,135.0125854,,,,,,,,,,,113.9918183,,,,
1.137401684,0.8,3.47826087,0.8,3.47826087,0.29,1.260869565,0.23,0.5,100,0.20221528,1.01107642,,0.20883465,60.92516742,16.51705026,1.032734233,0.022518406,2.21,,5.133333245,36.23188406,0.028985507,3.47826087,2.38,standard,0.7,3.5,1.192177082,0.127369346,1.4,0.078,0.5,-171.4005011,171.4005011,3.968079828,1.619111214,0.8,1.572340386,154.081733,339.1304348,0.454343572,17.31876812,,,-2.482531558,,,,,,,,43.19482181,,,,
1.416432078,0.8,3.47826087,0.8,3.47826087,0.29,1.260869565,0.23,1.5,250,0.16237983,0.974279,,0.1842244,85.17067459,73.00783422,1.134527546,0.082217637,1.43,,5.762499859,108.6956522,0.086956522,3.47826087,2.38,standard,0.7,3.5,0.857441289,0.274820926,1.4,0.078,0.5,-386.4397708,386.4397708,4.146343239,1.619111214,0.8,3.392590548,306.6431372,339.1304348,0.904204123,79.79663364,,,-0.790144521,,,,,,,,93.20014011,,,,
0.955292677,0.8,3.47826087,0.8,3.47826087,0.29,1.260869565,0.23,1.5,325,0.24076391,1.11121803,,0.26487153,60.32881028,16.36457917,1.100129724,0.022745763,0.69,,6.052083437,108.6956522,0.086956522,3.47826087,2.38,standard,0.7,3.5,0.857441289,0.274820926,1.4,0.078,0.5,-386.4397708,386.4397708,4.146343239,1.619111214,0.8,3.392590548,223.761727,339.1304348,0.659810221,162.6780438,,,-1.16356932,,,,,,,,93.20014011,,,,
1.264053041,0.8,3.47826087,0.8,3.47826087,0.29,1.260869565,0.23,2,325,0.18195439,1.11971935,,0.1939303,71.91362471,60.09747697,1.065818191,0.084629951,2.105,,5.452083215,144.9275362,0.115942029,3.47826087,2.38,standard,0.7,3.5,0.786543546,0.33612972,1.4,0.078,0.5,-478.1195267,478.1195267,4.194331962,1.619111214,0.8,4.149431154,320.1795784,339.1304348,0.94411927,157.9399483,,,-2.340698314,,,,,,,,113.9918183,,,,
1.03591252,0.8,3.47826087,0.8,3.47826087,0.29,1.260869565,0.23,1.5,300,0.22202647,1.11013237,,0.247485,64.8571306,47.74205447,1.114664373,0.058428019,0.855,,5.999999901,108.6956522,0.086956522,3.47826087,2.38,standard,0.7,3.5,0.857441289,0.274820926,1.4,0.078,0.5,-386.4397708,386.4397708,4.146343239,1.619111214,0.8,3.392590548,238.7454546,339.1304348,0.703993007,147.6943162,,,-1.16356932,,,,,,,,93.20014011,,,,
1.006798296,0.8,3.47826087,0.8,3.47826087,0.29,1.260869565,0.23,2,400,0.22844695,1.14223473,,0.25008929,59.510535,36.59492994,1.094736829,0.043638385,1.56,,5.664583422,144.9275362,0.115942029,3.47826087,2.38,standard,0.7,3.5,0.786543546,0.33612972,1.4,0.078,0.5,-478.1195267,478.1195267,4.194331962,1.619111214,0.8,4.149431154,266.8918842,339.1304348,0.786988889,211.2276425,,,,,,,,,,,113.9918183,,,,
1.121135798,0.8,3.47826087,0.8,3.47826087,0.29,1.260869565,0.23,1,175,0.2051491,1.17228058,,0.21079317,65.87891393,40.45837851,1.027512018,0.039338274,1.315,,5.631249959,72.46376812,0.057971014,3.47826087,2.38,standard,0.7,3.5,0.968348692,0.206912114,1.4,0.078,0.5,-286.2689758,286.2689758,4.079637737,1.619111214,0.8,2.554274492,210.4879806,339.1304348,0.620669686,75.78099515,,,-0.428752233,,,,,,,,70.17019507,,,,
0.947520892,2,8.695652174,0.8,3.47826087,0.29,1.260869565,0.23,1.5,300,0.242738711,1.213693553,,0.270680526,40.45502252,31.72135167,1.115110671,0.114499392,2.46,,4.091666675,108.6956522,0.086956522,3.47826087,2.38,standard,0.7,3.5,0.857441289,0.274820926,1.4,0.078,0.5,-386.4397708,386.4397708,4.146343239,1.619111214,0.8,3.392590548,222.3042073,339.1304348,0.655512406,164.1355635,,,-1.368503857,,,,,,,,93.20014011,,,3.395833333,3.395833333
1.028803575,2,8.695652174,0.8,3.47826087,0.29,1.260869565,0.23,1.5,275,0.223560654,1.219421749,,0.253343676,49.2707451,37.01456339,1.133221213,0.08159148,1.805,,4.589583332,108.6956522,0.086956522,3.47826087,2.38,standard,0.7,3.5,0.857441289,0.274820926,1.4,0.078,0.5,-386.4397708,386.4397708,4.146343239,1.619111214,0.8,3.392590548,237.433841,339.1304348,0.700125429,149.0059298,,,-1.096312693,,,,,,,,93.20014011,,,,
0.970964993,2,8.695652174,0.8,3.47826087,0.29,1.260869565,0.23,0.5,100,0.236877747,1.184388737,,0.251053131,42.17365331,31.68300982,1.059842615,0.095323037,2.29,,4.162499991,36.23188406,0.028985507,3.47826087,2.38,standard,0.7,3.5,1.192177082,0.127369346,1.4,0.078,0.5,-171.4005011,171.4005011,3.968079828,1.619111214,0.8,1.572340386,135.7634666,339.1304348,0.400328171,35.63703453,,,,,,,,,,,43.19482181,,,2.335416667,1.697916667
1.351920111,2,8.695652174,0.8,3.47826087,0.29,1.260869565,0.23,0.7,100,0.170128396,1.190898774,,0.186757925,51.81380766,41.49806944,1.097746929,0.096939257,2.7,,3.672916662,50.72463768,0.04057971,3.47826087,2.38,standard,0.7,3.5,1.077711106,0.161196106,1.4,0.078,0.5,-219.8603089,219.8603089,4.021846785,1.619111214,0.8,1.989922646,207.0017262,339.1304348,0.610389705,12.85858265,,,,,,,,,,,54.66650538,,,,
0.647834941,2,8.695652174,0.8,3.47826087,0.29,1.260869565,0.23,0.5,150,0.355028705,1.183429015,,0.360237348,28.22307006,15.68887228,1.01467105,0.079781731,1.725,,4.175000006,36.23188406,0.028985507,3.47826087,2.38,standard,0.7,3.5,1.192177082,0.127369346,1.4,0.078,0.5,-171.4005011,171.4005011,3.968079828,1.619111214,0.8,1.572340386,98.218106,339.1304348,0.289617492,73.18239513,,,-2.464265713,,,,,,,,43.19482181,,,3.48125,3.48125
1.932744638,2,8.695652174,0.8,3.47826087,0.29,1.260869565,0.23,1.5,150,0.119001753,1.190017534,,0.154403014,101.7632064,89.28439871,1.297485199,0.080135861,2.67,,5.045833314,108.6956522,0.086956522,3.47826087,2.38,standard,0.7,3.5,0.857441289,0.274820926,1.4,0.078,5.968447124,-60.60581214,60.60581214,0.650275977,1.619111214,0.8,3.392590548,393.2024617,339.1304348,1.159443156,-332.5966495,,,-1.113880858,,,,,,,,93.20014011,,,,
0.599997013,2,8.695652174,0.8,3.47826087,0.29,1.260869565,0.23,1,325,0.383335242,1.179493051,,0.387738261,28.31725034,17.66078165,1.01148608,0.093839716,1.44,,4.522916672,72.46376812,0.057971014,3.47826087,2.38,standard,0.7,3.5,0.968348692,0.206912114,1.4,0.078,0.5,-286.2689758,286.2689758,4.079637737,1.619111214,0.8,2.554274492,127.6497581,339.1304348,0.376403133,158.6192177,,,-2.602059991,,,,,,,,70.17019507,,,5.695833333,5.695833333
1.099031302,2,8.695652174,0.8,3.47826087,0.29,1.260869565,0.23,2,375,0.209275204,1.116134422,,0.262656327,61.06791321,51.77393111,1.255076193,0.107596506,2.26,,5.324999998,144.9275362,0.115942029,3.47826087,2.38,standard,0.7,3.5,0.786543546,0.33612972,1.4,0.078,0.5,-478.1195267,478.1195267,4.194331962,1.619111214,0.8,4.149431154,286.278966,339.1304348,0.844155925,191.8405608,,,-1.448541337,,,,,,,,113.9918183,,,1.7375,1.7375
1.099031302,2,8.695652174,0.8,3.47826087,0.29,1.260869565,0.23,2,375,0.209275204,1.116134422,,0.262656327,61.06791321,51.77393111,1.255076193,0.107596506,2.26,,5.324999998,144.9275362,0.115942029,3.47826087,2.38,standard,0.7,3.5,0.786543546,0.33612972,1.4,0.078,0.5,-478.1195267,478.1195267,4.194331962,1.619111214,0.8,4.149431154,286.278966,339.1304348,0.844155925,191.8405608,,,-1.448541337,,,,,,,,113.9918183,,,,
1.400023719,2,8.695652174,0.8,3.47826087,0.29,1.260869565,0.23,1.5,200,0.164282931,1.232121986,,0.194565257,68.08376198,56.64008987,1.184330322,0.087384538,2.48,,4.660416655,108.6956522,0.086956522,3.47826087,2.38,standard,0.7,3.5,0.857441289,0.274820926,1.4,0.078,0.5,-386.4397708,386.4397708,4.146343239,1.619111214,0.8,3.392590548,303.7980355,339.1304348,0.89581472,82.64173526,,,,,,,,,,,93.20014011,,,2.302083333,1.73125
1.083929745,2,8.695652174,0.8,3.47826087,0.29,1.260869565,0.23,0.7,125,0.212190874,1.188268893,,0.223345534,61.00639377,50.30847844,1.052568991,0.093476156,2.325,,5.393750006,50.72463768,0.04057971,3.47826087,2.38,standard,0.7,3.5,1.077711106,0.161196106,1.4,0.078,0.5,-219.8603089,219.8603089,4.021846785,1.619111214,0.8,1.989922646,173.4658753,339.1304348,0.51150194,46.39443362,,,,,,,,,,,54.66650538,,,5.685416667,5.685416667
1.452645647,2,8.695652174,0.8,3.47826087,0.29,1.260869565,0.23,3,400,0.1583318,1.1874885,,0.210723333,72.60070308,60.19005658,1.330897099,0.08057598,2.33,,4.789583333,217.3913043,0.173913043,3.47826087,2.38,standard,0.7,3.5,0.696458742,0.446447911,1.4,0.078,0.5,-645.4223684,645.4223684,4.262912812,1.619111214,0.8,5.511279604,432.3993781,339.1304348,1.275023807,213.0229902,,,,,,,,,,,151.4040743,,,,
1.216755109,2,8.695652174,0.8,3.47826087,0.29,1.260869565,0.23,2,300,0.189027355,1.260182366,,0.21530828,67.10668946,54.64817517,1.139032389,0.080266393,2.135,,5.285416671,144.9275362,0.115942029,3.47826087,2.38,standard,0.7,3.5,0.786543546,0.33612972,1.4,0.078,0.5,-478.1195267,478.1195267,4.194331962,1.619111214,0.8,4.149431154,310.5588666,339.1304348,0.915750504,167.5606601,,,-1.471777915,,,,,,,,113.9918183,,,2.9125,2.9125
0.777873629,2,8.695652174,0.8,3.47826087,0.29,1.260869565,0.23,0.5,125,0.295677847,1.182711388,,0.303115,34.78447948,23.25165741,1.025152892,0.086709046,2.02,,4.285416667,36.23188406,0.028985507,3.47826087,2.38,standard,0.7,3.5,1.192177082,0.127369346,1.4,0.078,0.5,-171.4005011,171.4005011,3.968079828,1.619111214,0.8,1.572340386,113.6965535,339.1304348,0.335259068,57.70394765,,,,,,,,,,,43.19482181,,,5.752083333,5.258333333
0.871393312,2,8.695652174,0.8,3.47826087,0.29,1.260869565,0.23,1,225,0.263945106,1.173089361,,0.277626,38.62545567,29.24850591,1.051832345,0.106644487,2.065,,4.247916663,72.46376812,0.057971014,3.47826087,2.38,standard,0.7,3.5,0.968348692,0.206912114,1.4,0.078,0.5,-286.2689758,286.2689758,4.079637737,1.619111214,0.8,2.554274492,172.0569038,339.1304348,0.50734728,114.212072,,,-1.31366363,,,,,,,,70.17019507,,,3.114583333,3.114583333
1.004938324,2,8.695652174,0.8,3.47826087,0.29,1.260869565,0.23,1,200,0.228869767,1.144348835,,0.253604466,54.11374409,45.57176833,1.108073248,0.117068935,2.245,,5.160416667,72.46376812,0.057971014,3.47826087,2.38,standard,0.7,3.5,0.968348692,0.206912114,1.4,0.078,0.5,-286.2689758,286.2689758,4.079637737,1.619111214,0.8,2.554274492,192.8467181,339.1304348,0.568650579,93.42225764,,,-1.215632291,,,,,,,,70.17019507,,,2.9625,2.9625
0.969057036,2,8.695652174,0.8,3.47826087,0.29,1.260869565,0.23,2,400,0.237344131,1.186720654,,0.274199615,51.02295962,44.19742745,1.155282899,0.146508723,2.7,,5.045833338,144.9275362,0.115942029,3.47826087,2.38,standard,0.7,3.5,0.786543546,0.33612972,1.4,0.078,0.5,-478.1195267,478.1195267,4.194331962,1.619111214,0.8,4.149431154,258.8575649,339.1304348,0.763297948,219.2619618,,,,,,,,,,,113.9918183,,,,
1.31584289,2,8.695652174,0.8,3.47826087,0.29,1.260869565,0.23,1,150,0.174792904,1.165286026,,0.208900096,68.36661979,60.50016773,1.195129159,0.127122112,2.695,,4.979166671,72.46376812,0.057971014,3.47826087,2.38,standard,0.7,3.5,0.968348692,0.206912114,1.4,0.078,0.5,-286.2689758,286.2689758,4.079637737,1.619111214,0.8,2.554274492,239.2566162,339.1304348,0.705500279,47.01235958,,,-1.289940744,,,,,,,,70.17019507,,,2.5125,2.5125
1.509882493,2,8.695652174,0.8,3.47826087,0.29,1.260869565,0.23,2,250,0.152329735,1.218637882,,0.186975882,80.91000734,67.68212378,1.227441786,0.075597884,2.315,,5.135416657,144.9275362,0.115942029,3.47826087,2.38,standard,0.7,3.5,0.786543546,0.33612972,1.4,0.078,0.5,-478.1195267,478.1195267,4.194331962,1.619111214,0.8,4.149431154,369.0930859,339.1304348,1.088351407,109.0264408,,,-1.370173465,,,,,,,,113.9918183,,,,
0.855068181,2,8.695652174,0.8,3.47826087,0.29,1.260869565,0.23,1.5,325,0.268984398,1.241466453,,0.271559823,43.16235468,32.752829,1.009574625,0.096065857,2.55,,4.837499996,108.6956522,0.086956522,3.47826087,2.38,standard,0.7,3.5,0.857441289,0.274820926,1.4,0.078,0.5,-386.4397708,386.4397708,4.146343239,1.619111214,0.8,3.392590548,204.7751455,339.1304348,0.603824147,181.6646253,,,-1.368503857,,,,,,,,93.20014011,,,3.5125,3.5125
1.172860721,2,8.695652174,0.8,3.47826087,0.29,1.260869565,0.23,1.5,250,0.196101716,1.176610296,,0.242763491,62.2636061,51.8098475,1.237946797,0.095659374,2.27,,5.0875,108.6956522,0.086956522,3.47826087,2.38,standard,0.7,3.5,0.857441289,0.274820926,1.4,0.078,0.5,-386.4397708,386.4397708,4.146343239,1.619111214,0.8,3.392590548,263.6779418,339.1304348,0.77751188,122.761829,,,-1.142224772,,,,,,,,93.20014011,,,3.585416667,3.585416667
