Repository: nankan88/RawData_Controlling-slot-coating-edge-profiles-of-battery-electrodes

Description of columns in the CSV file:
Lu = Length of the upstream die lip  
Ld = Length of the downstream die lip  
Shim_thickness = Shim thickness (feed slot width)  
H = Coating gap  
V = Substrate speed  

Bstep_modified = Edge width divided by capillary length  
SR = Shear Rate  
SS = Shear Strain
Ca = Capillary number
Rgt = Gap to thickness ratio
kedge = Edge slope
rho = density
sigma = surface tension
c_star (Fig. 6)

File: merged_standard_viscosity_Ca_PowerLaw_JSBStep.csv (part 3 of 5)
Rgt,Lu,Lu/Hg,Ld,Ld/Hg,Shim_thickness,HF/Hg,H,V,Flow rate per unit width,mean_height,Avg./Pre.,max height,Yield,Bstep,Bedge,Hedge,Rstep,start_x,file name,Bstep_modified,SR_x,SR_multiple_Ld_x,SS_x,capillary_length,viscosity_label,PowerLawIndex,ZeroShearViscosity,Viscosity_x,Ca,rho,sigma,c_star,delP_channel,P_drop_channel,P_drop_channel_dimensionless,K_Weinstein,(2n+1)/3,mu0(U^n)/sigma,P_jump,sigma/Hg,P_jump_dimensionless,P_drop_total,tau,k,logk,epsilon,Rgt_inv,Rgt_y,SR_y,SR_multiple_Ld_y,SS_y,Viscosity_y,muV/Hg,Ca_y,Re,B1_step_JS,B2_step_JS
1.150154518,2,8.695652174,0.8,3.47826087,0.29,1.260869565,0.23,1,175,0.199973131,1.142703608,,0.235283771,61.58327327,53.53219167,1.176576922,0.124206914,2.46,,5.131249989,72.46376812,0.057971014,3.47826087,2.38,standard,0.7,3.5,0.968348692,0.206912114,1.4,0.078,0.5,-286.2689758,286.2689758,4.079637737,1.619111214,0.8,2.554274492,214.8353171,339.1304348,0.633488756,71.43365865,,,,,,,,,,,70.17019507,,,2.745833333,2.745833333
1.033217957,2,8.695652174,0.8,3.47826087,0.29,1.260869565,0.23,2,375,0.2226055,1.187229333,,0.25262375,61.76846484,46.47234682,1.134849543,0.065376065,1.085,,5.729166667,144.9275362,0.115942029,3.47826087,2.38,standard,0.7,3.5,0.786543546,0.33612972,1.4,0.078,0.5,-478.1195267,478.1195267,4.194331962,1.619111214,0.8,4.149431154,272.4801983,339.1304348,0.803467251,205.6393284,,,,,,,,,,,113.9918183,,,1.7375,1.7375
1.033217957,2,8.695652174,0.8,3.47826087,0.29,1.260869565,0.23,2,375,0.2226055,1.187229333,,0.25262375,61.76846484,46.47234682,1.134849543,0.065376065,1.085,,5.729166667,144.9275362,0.115942029,3.47826087,2.38,standard,0.7,3.5,0.786543546,0.33612972,1.4,0.078,0.5,-478.1195267,478.1195267,4.194331962,1.619111214,0.8,4.149431154,272.4801983,339.1304348,0.803467251,205.6393284,,,,,,,,,,,113.9918183,,,,
1.536480198,2,8.695652174,0.8,3.47826087,0.29,1.260869565,0.23,1,125,0.149692785,1.19754228,,0.186128602,76.15597508,63.16269688,1.243403964,0.076962871,2.28,,4.750000002,72.46376812,0.057971014,3.47826087,2.38,standard,0.7,3.5,0.968348692,0.206912114,1.4,0.078,0.208545334,-398.1069252,398.1069252,5.673447605,1.619111214,0.8,2.554274492,270.8459212,339.1304348,0.798648229,127.2610041,,,-1.261954113,,,,,,,,70.17019507,,,2.377083333,2.377083333
1.957911858,2,8.695652174,0.8,3.47826087,0.29,1.260869565,0.23,1,100,0.117472091,1.174720909,,0.164588701,109.5579376,90.65983177,1.401087697,0.052915356,1.965,,5.362500006,72.46376812,0.057971014,3.47826087,2.38,standard,0.7,3.5,0.968348692,0.206912114,1.4,0.078,9.974891806,-27.73008819,27.73008819,0.395183285,1.619111214,0.8,2.554274492,328.8025939,339.1304348,0.96954611,-301.0725057,,,,,,,,,,,70.17019507,,,1.96875,1.96875
1.628215681,2,8.695652174,0.8,3.47826087,0.29,1.260869565,0.23,1.5,175,0.141258927,1.210790806,,0.179450081,84.31325522,66.61525874,1.270362758,0.056503571,1.71,,4.962499985,108.6956522,0.086956522,3.47826087,2.38,standard,0.7,3.5,0.857441289,0.274820926,1.4,0.078,0.45902165,-402.4325581,402.4325581,4.317939411,1.619111214,0.8,3.392590548,342.8042463,339.1304348,1.010833034,59.62831183,,,-1.140950667,,,,,,,,93.20014011,,,2.18125,1.616666667
1.36219316,2,8.695652174,0.8,3.47826087,0.29,1.260869565,0.23,1.5,225,0.168845364,1.125635758,,0.225905859,71.24862502,60.70643445,1.337945287,0.094856946,2.465,,5.012500011,108.6956522,0.086956522,3.47826087,2.38,standard,0.7,3.5,0.857441289,0.274820926,1.4,0.078,0.5,-386.4397708,386.4397708,4.146343239,1.619111214,0.8,3.392590548,297.2128641,339.1304348,0.876396907,89.22690674,,,,,,,,,,,93.20014011,,,2.558333333,2.558333333
1.100158128,4,17.39130435,0.8,3.47826087,0.29,1.260869565,0.23,1,200,0.209060856,1.04530428,,0.214423864,61.87193645,50.0811113,1.025652854,0.084811706,1.965,ev24_V_1_q_200,5.389583332,72.46376812,0.057971014,3.47826087,2.38,standard,0.7,3.5,0.968348692,0.206912114,1.4,0.078,0.5,-286.2689758,286.2689758,4.079637737,1.619111214,0.8,2.554274492,207.3312734,339.1304348,0.611361447,78.93770241,2.195956129,0.207373225,-0.683247319,0.904005577,0.910761202,1.097982652,72,0.058,3.48,0.970215694,70.17019507,0.207311046,0.005027837,5.10625,5.10625
1.036879883,4,17.39130435,0.8,3.47826087,0.29,1.260869565,0.23,1,225,0.221819329,0.985863686,,0.226004118,58.22305943,43.57149589,1.018865751,0.068252101,1.93,ev25_V_1_q_225,5.38124999,72.46376812,0.057971014,3.47826087,2.38,standard,0.7,3.5,0.968348692,0.206912114,1.4,0.078,0.5,-286.2689758,286.2689758,4.079637737,1.619111214,0.8,2.554274492,197.734971,339.1304348,0.583064658,88.53400472,1.734719427,0.33230855,-0.288781565,1.176526622,0.967181835,1.033931742,72,0.058,3.48,0.970215694,70.17019507,0.207311046,0.005334674,5.475,4.804166667
0.633795792,4,17.39130435,0.8,3.47826087,0.29,1.260869565,0.23,0.7,225,0.362892911,1.129000169,,0.371856962,37.86240946,16.67158495,1.024701642,0.047190236,0.83,17_V_0.7_q_225,5.724999994,50.72463768,0.04057971,3.47826087,2.38,standard,0.7,3.5,1.077711106,0.161196106,1.4,0.078,0.5,-219.8603089,219.8603089,4.021846785,1.619111214,0.8,1.989922646,112.9204566,339.1304348,0.332970577,106.9398523,,,-2.141448531,,,,,,,,54.66650538,,,6.052083333,6.029166667
1.227032833,4,17.39130435,0.8,3.47826087,0.29,1.260869565,0.23,1,175,0.187444047,1.071108838,,0.194449439,67.91359994,56.9503283,1.037373246,0.091213648,2.17,ev23_V_1_q_175,5.304166675,72.46376812,0.057971014,3.47826087,2.38,standard,0.7,3.5,0.968348692,0.206912114,1.4,0.078,0.5,-286.2689758,286.2689758,4.079637737,1.619111214,0.8,2.554274492,226.2484812,339.1304348,0.667142957,60.02049452,2.380563414,0.17645765,-0.75335951,0.722141951,0.798913043,1.25170068,72,0.058,3.48,0.970215694,70.17019507,0.207311046,0.004507961,2.279166667,2.279166667
1.396745108,4,17.39130435,0.8,3.47826087,0.29,1.260869565,0.23,1,150,0.164668556,1.09779037,,0.171787778,76.1529726,65.34338,1.043233647,0.092510424,2.375,ev22_V_1_q_150,5.225000014,72.46376812,0.057971014,3.47826087,2.38,standard,0.7,3.5,0.968348692,0.206912114,1.4,0.078,0.5,-286.2689758,286.2689758,4.079637737,1.619111214,0.8,2.554274492,250.9541909,339.1304348,0.739993127,35.31478488,2.294041272,0.190019227,-0.721202454,0.629690675,0.684782609,1.46031746,72,0.058,3.48,0.970215694,70.17019507,0.207311046,0.003960219,3.435416667,3.435416667
0.496404164,4,17.39130435,0.8,3.47826087,0.29,1.260869565,0.23,0.5,200,0.463332133,1.158330331,,0.470129036,28.26266318,10.33815629,1.014669614,0.05578954,0.54,v7_V_0.5_q_200,5.456250006,36.23188406,0.028985507,3.47826087,2.38,standard,0.7,3.5,1.192177082,0.127369346,1.4,0.078,0.5,-171.4005011,171.4005011,3.968079828,1.619111214,0.8,1.572340386,79.37585081,339.1304348,0.234056996,92.02465032,20,0.0025,-2.602059991,1.170285973,1.826086957,0.547619048,36,0.029,3.48,1.194475631,43.19482181,0.127614918,0.004525452,6.216666667,6.204166667
0.815502987,4,17.39130435,0.8,3.47826087,0.29,1.260869565,0.23,0.7,175,0.282034528,1.128138112,,0.293141124,47.40554318,25.17422263,1.039380269,0.044981583,1.435,15_V_0.7_q_175,5.570833331,50.72463768,0.04057971,3.47826087,2.38,standard,0.7,3.5,1.077711106,0.161196106,1.4,0.078,0.5,-219.8603089,219.8603089,4.021846785,1.619111214,0.8,1.989922646,138.1508588,339.1304348,0.407367917,81.70945004,20,0.0025,-2.602059991,1.748793297,1.141304348,0.876190476,51,0.041,3.48,1.075962144,54.66650538,0.160934509,0.004281344,5.883333333,5.883333333
1.889025253,4,17.39130435,0.8,3.47826087,0.29,1.260869565,0.23,0.7,75,0.121755916,1.136388548,,0.134100187,90.59108068,79.99611295,1.10138539,0.094384431,2.7,v11_V_0.7_q_75,4.595833337,50.72463768,0.04057971,3.47826087,2.38,standard,0.7,3.5,1.077711106,0.161196106,1.4,0.078,3.327141125,-58.24017024,58.24017024,1.065372111,1.619111214,0.8,1.989922646,270.5224769,339.1304348,0.797694483,-212.2823067,2.646291561,0.142798819,-0.845275384,0.534049317,0.489130435,2.044444444,51,0.041,3.48,1.075962144,54.66650538,0.160934509,0.001848281,1.995833333,0.997916667
0.570765213,4,17.39130435,0.8,3.47826087,0.29,1.260869565,0.23,0.5,175,0.402967796,1.15133656,,0.407413333,30.75928182,12.12255681,1.011031992,0.053657496,0.895,v6_V_0.5_q_175,5.164583334,36.23188406,0.028985507,3.47826087,2.38,standard,0.7,3.5,1.192177082,0.127369346,1.4,0.078,0.5,-171.4005011,171.4005011,3.968079828,1.619111214,0.8,1.572340386,88.75361634,339.1304348,0.261709382,82.64688479,20,0.0025,-2.602059991,1.177082901,1.597826087,0.62585034,36,0.029,3.48,1.194475631,43.19482181,0.127614918,0.003935862,6.114583333,6.089583333
1.648408973,4,17.39130435,0.8,3.47826087,0.29,1.260869565,0.23,1,125,0.139528481,1.116227849,,0.147485943,78.6577759,68.80315705,1.057031096,0.101475259,2.69,ev21_V_1_q_125,4.572916663,72.46376812,0.057971014,3.47826087,2.38,standard,0.7,3.5,0.968348692,0.206912114,1.4,0.078,0.530611136,-278.0064028,278.0064028,3.961887273,1.619111214,0.8,2.554274492,286.5185215,339.1304348,0.844862307,-8.512118662,2.05473741,0.236857611,-0.625512656,0.567437856,0.570652174,1.752380952,72,0.058,3.48,0.970215694,70.17019507,0.207311046,0.003355609,1.535416667,1.535416667
1.411371145,4,17.39130435,0.8,3.47826087,0.29,1.260869565,0.23,0.7,100,0.162962096,1.14073467,,0.171547021,70.53787537,57.80485307,1.052680505,0.07853595,2.225,12_V_0.7_q_100,4.789583341,50.72463768,0.04057971,3.47826087,2.38,standard,0.7,3.5,1.077711106,0.161196106,1.4,0.078,0.5,-219.8603089,219.8603089,4.021846785,1.619111214,0.8,1.989922646,214.2526151,339.1304348,0.631770532,5.607693732,2.286309328,0.191306631,-0.718269976,0.631100439,0.652173913,1.533333333,51,0.041,3.48,1.075962144,54.66650538,0.160934509,0.002473799,3.2125,3.2125
1.434489705,4,17.39130435,0.8,3.47826087,0.29,1.260869565,0.23,1.5,375,0.160335762,0.641343048,,0.164754921,82.70145002,6.330465443,1.027561903,0.013093978,1.685,38_V_1.5_q_375,5.525000003,108.6956522,0.086956522,3.47826087,2.38,standard,0.7,3.5,0.857441289,0.274820926,1.4,0.078,0.5,-386.4397708,386.4397708,4.146343239,1.619111214,0.8,3.392590548,309.7666044,339.1304348,0.913414346,76.67316635,,,,,,,,,,,93.20014011,,,5.827083333,5.814583333
0.822628098,4,17.39130435,0.8,3.47826087,0.29,1.260869565,0.23,1,275,0.279591714,1.016697143,,0.295580649,46.8361519,30.36570673,1.057186727,0.060714813,1.785,ev27_V_1_q_275,5.456249995,72.46376812,0.057971014,3.47826087,2.38,standard,0.7,3.5,0.968348692,0.206912114,1.4,0.078,0.5,-286.2689758,286.2689758,4.079637737,1.619111214,0.8,2.554274492,164.3098341,339.1304348,0.484503357,121.9591416,1.592829138,0.394150078,-0.497468492,1.999999745,1.255434783,0.796536797,72,0.058,3.48,0.970215694,70.17019507,0.207311046,0.006724079,4.516666667,4.516666667
1.358017718,4,17.39130435,0.8,3.47826087,0.29,1.260869565,0.23,0.5,75,0.169364506,1.129096707,,0.178605663,68.52085052,55.59016007,1.054563715,0.077335391,2.1,ev2_V_0.5_q_75,4.835416666,36.23188406,0.028985507,3.47826087,2.38,standard,0.7,3.5,1.192177082,0.127369346,1.4,0.078,0.5,-171.4005011,171.4005011,3.968079828,1.619111214,0.8,1.572340386,177.559703,339.1304348,0.523573483,-6.159201895,,,,,,,,,,,43.19482181,,,1.697916667,1.160416667
0.965056042,4,17.39130435,0.8,3.47826087,0.29,1.260869565,0.23,1,250,0.238328128,0.953312514,,0.242320183,54.39978942,13.7835178,1.016750247,0.024620674,1.865,ev26_V_1_q_250,5.402083323,72.46376812,0.057971014,3.47826087,2.38,standard,0.7,3.5,0.968348692,0.206912114,1.4,0.078,0.5,-286.2689758,286.2689758,4.079637737,1.619111214,0.8,2.554274492,186.6993272,339.1304348,0.550523657,99.56964851,1.394410944,0.514302262,-0.288781565,1.639595193,1.032608696,0.968421053,72,0.058,3.48,0.970215694,70.17019507,0.207311046,0.005731704,3.014583333,3.014583333
0.706830368,4,17.39130435,0.8,3.47826087,0.29,1.260869565,0.23,0.7,200,0.325396319,1.138887117,,0.335091383,41.47250355,20.22149487,1.029794633,0.04705659,1.105,16_V_0.7_q_200,5.622916665,50.72463768,0.04057971,3.47826087,2.38,standard,0.7,3.5,1.077711106,0.161196106,1.4,0.078,0.5,-219.8603089,219.8603089,4.021846785,1.619111214,0.8,1.989922646,123.2154889,339.1304348,0.363327724,96.64482,,,,,,,,,,,54.66650538,,,5.970833333,5.970833333
0.961750445,4,17.39130435,0.8,3.47826087,0.29,1.260869565,0.23,0.7,150,0.239147277,1.116020627,,0.251206867,55.00794389,31.5495961,1.050427463,0.042628748,1.65,14_V_0.7_q_150,5.481249998,50.72463768,0.04057971,3.47826087,2.38,standard,0.7,3.5,1.077711106,0.161196106,1.4,0.078,0.5,-219.8603089,219.8603089,4.021846785,1.619111214,0.8,1.989922646,157.6387785,339.1304348,0.464832296,62.22153041,19.99453793,0.002501366,-2.601822744,2,0.97826087,1.022222222,51,0.041,3.48,1.075962144,54.66650538,0.160934509,0.003630306,5.772916667,5.772916667
1.393765891,4,17.39130435,0.8,3.47826087,0.29,1.260869565,0.23,1.5,350,0.16502054,0.707230885,,0.170016814,76.83891965,7.817208703,1.030276682,0.014488195,2.46,37_V_1.5_q_350,5.283333339,108.6956522,0.086956522,3.47826087,2.38,standard,0.7,3.5,0.857441289,0.274820926,1.4,0.078,0.5,-386.4397708,386.4397708,4.146343239,1.619111214,0.8,3.392590548,302.7112156,339.1304348,0.892609995,83.72855515,,,,,,,,,,,93.20014011,,,,
0.730129386,4,17.39130435,0.8,3.47826087,0.29,1.260869565,0.23,1,400,0.31501266,0.787531649,,0.325823299,42.26814252,22.74511762,1.03431811,0.051221571,1.545,ev32_V_1_q_400,5.54791667,72.46376812,0.057971014,3.47826087,2.38,standard,0.7,3.5,0.968348692,0.206912114,1.4,0.078,0.5,-286.2689758,286.2689758,4.079637737,1.619111214,0.8,2.554274492,149.3552826,339.1304348,0.440406603,136.9136931,,,-0.863961084,,,,,,,,70.17019507,,,,
1.147992643,4,17.39130435,0.8,3.47826087,0.29,1.260869565,0.23,0.7,125,0.200349716,1.121958408,,0.209129706,59.27135938,31.99405588,1.043823322,0.036660515,1.895,13_V_0.7_q_125,4.947916674,50.72463768,0.04057971,3.47826087,2.38,standard,0.7,3.5,1.077711106,0.161196106,1.4,0.078,0.5,-219.8603089,219.8603089,4.021846785,1.619111214,0.8,1.989922646,181.6203165,339.1304348,0.535547087,38.23999238,19.04610932,0.002756687,-2.559612545,2,0.815217391,1.226666667,51,0.041,3.48,1.075962144,54.66650538,0.160934509,0.003041351,5.708333333,5.708333333
0.526542508,4,17.39130435,0.8,3.47826087,0.29,1.260869565,0.23,0.7,275,0.436811837,1.111884677,,0.450241744,29.28034204,12.94607773,1.030745291,0.061221,0.5,19_V_0.7_q_275,5.329166664,50.72463768,0.04057971,3.47826087,2.38,standard,0.7,3.5,1.077711106,0.161196106,1.4,0.078,0.5,-219.8603089,219.8603089,4.021846785,1.619111214,0.8,1.989922646,97.35536608,339.1304348,0.287073515,122.5049428,11.76858546,0.007220237,-2.226584201,0.668932391,1.793478261,0.557575758,51,0.041,3.48,1.075962144,54.66650538,0.160934509,0.006630896,1.90625,1.90625
0.7212037,4,17.39130435,0.8,3.47826087,0.29,1.260869565,0.23,1,350,0.318911287,0.911175107,,0.341174138,41.79845784,28.81679127,1.069808914,0.077031712,1.645,ev30_V_1_q_350,5.55416666,72.46376812,0.057971014,3.47826087,2.38,standard,0.7,3.5,0.968348692,0.206912114,1.4,0.078,0.5,-286.2689758,286.2689758,4.079637737,1.619111214,0.8,2.554274492,147.8928173,339.1304348,0.436094205,138.3761584,2.703837221,0.136785139,-0.863961084,1.327841117,1.456671136,0.686496749,72,0.058,3.48,0.970215694,70.17019507,0.207311046,0.0076697,5.004166667,3.575
0.442656615,4,17.39130435,0.8,3.47826087,0.29,1.260869565,0.23,0.5,225,0.519590112,1.154644694,,0.527710714,25.69332958,9.151444356,1.015628862,0.060452602,0.31,v8_V_0.5_q_225,5.562499998,36.23188406,0.028985507,3.47826087,2.38,standard,0.7,3.5,1.192177082,0.127369346,1.4,0.078,0.5,-171.4005011,171.4005011,3.968079828,1.619111214,0.8,1.572340386,72.42251921,339.1304348,0.213553582,98.97798193,20,0.0025,-2.602059991,0.966229768,2.054347826,0.486772487,36,0.029,3.48,1.194475631,43.19482181,0.127614918,0.005074934,3.10625,2.410416667
2.082112695,4,17.39130435,0.8,3.47826087,0.29,1.260869565,0.23,0.5,50,0.110464722,1.104647217,,0.123225304,100.846676,88.26347314,1.115517266,0.079471023,2.485,ev1_V_0.5_q_50,4.641666679,36.23188406,0.028985507,3.47826087,2.38,standard,0.7,3.5,1.192177082,0.127369346,1.4,0.078,6076490.958,-2.86E-05,2.86E-05,6.62E-07,1.619111214,0.8,1.572340386,249.9329105,339.1304348,0.736981659,-249.9328819,,,,,,,,,,,43.19482181,,,1.770833333,1.133333333
0.710140034,4,17.39130435,0.8,3.47826087,0.29,1.260869565,0.23,1,375,0.323879783,0.863679422,,0.343756867,41.31162455,27.55652086,1.061371797,0.072700288,1.56,ev31_V_1_q_375,5.574999998,72.46376812,0.057971014,3.47826087,2.38,standard,0.7,3.5,0.968348692,0.206912114,1.4,0.078,0.5,-286.2689758,286.2689758,4.079637737,1.619111214,0.8,2.554274492,146.0750093,339.1304348,0.430734002,140.1939664,,,-0.863961084,,,,,,,,70.17019507,,,,
1.013284878,4,17.39130435,0.8,3.47826087,0.29,1.260869565,0.23,0.5,100,0.226984538,1.134922692,,0.23203375,22.11604382,8.392642128,1.022244738,0.072868231,1.79,v3_V_0.5_q_100,2.091666662,36.23188406,0.028985507,3.47826087,2.38,standard,0.7,3.5,1.192177082,0.127369346,1.4,0.078,0.5,-171.4005011,171.4005011,3.968079828,1.619111214,0.8,1.572340386,140.4770279,339.1304348,0.414227134,30.92347323,12.63205337,0.00626689,-2.202947904,1.080830806,0.913043478,1.095238095,36,0.029,3.48,1.194475631,43.19482181,0.127614918,0.002217,2.666666667,2.666666667
0.749912805,4,17.39130435,0.8,3.47826087,0.29,1.260869565,0.23,1,325,0.306702324,0.943699457,,0.327844706,43.34822067,29.0183651,1.068934536,0.069784374,1.695,ev29_V_1_q_325,5.539583342,72.46376812,0.057971014,3.47826087,2.38,standard,0.7,3.5,0.968348692,0.206912114,1.4,0.078,0.5,-286.2689758,286.2689758,4.079637737,1.619111214,0.8,2.554274492,152.5841213,339.1304348,0.449927537,133.6848545,1.779167017,0.31591232,-0.863961084,2,1.399162178,0.71471343,72,0.058,3.48,0.970215694,70.17019507,0.207311046,0.007376079,4.704166667,4.61875
0.78688906,4,17.39130435,0.8,3.47826087,0.29,1.260869565,0.23,1,300,0.29229025,0.974300833,,0.311869375,45.26322722,27.57532966,1.066985214,0.056535832,1.725,ev28_V_1_q_300,5.5125,72.46376812,0.057971014,3.47826087,2.38,standard,0.7,3.5,0.968348692,0.206912114,1.4,0.078,0.5,-286.2689758,286.2689758,4.079637737,1.619111214,0.8,2.554274492,158.5738357,339.1304348,0.467589516,127.69514,1.773104149,0.318076444,-0.497468492,2,1.327386917,0.753359844,72,0.058,3.48,0.970215694,70.17019507,0.207311046,0.007029474,4.71875,4.641666667
1.002691896,0.8,2.222222222,0.8,2.222222222,0.29,0.805555556,0.36,1.2,375,0.359033519,1.148907262,,0.40348485,35.79053016,28.1171519,1.123808302,0.130320697,2.22,,5.354166663,55.55555556,0.044444444,2.222222222,2.38,standard,0.7,3.5,1.048696445,0.268896524,1.4,0.078,0.5,-150.2479273,150.2479273,2.578880385,1.619111214,0.8,2.901980158,146.4624336,216.6666667,0.675980463,3.785493737,,,-1.935278892,,,,,,,,58.26091361,,,5.154166667,5.154166667
0.914345075,0.8,2.222222222,0.8,2.222222222,0.29,0.805555556,0.36,1.2,400,0.393724437,1.181173312,,0.426641591,32.70053564,24.40793378,1.083604547,0.120589414,2.105,,5.364583327,55.55555556,0.044444444,2.222222222,2.38,standard,0.7,3.5,1.048696445,0.268896524,1.4,0.078,0.5,-150.2479273,150.2479273,2.578880385,1.619111214,0.8,2.901980158,136.0442986,216.6666667,0.627896763,14.20362867,,,,,,,,,,,58.26091361,,,2.69375,2.69375
1.328966203,0.8,2.222222222,0.8,2.222222222,0.29,0.805555556,0.36,0.5,125,0.27088725,1.083549,,0.273829453,35.29143583,21.55878507,1.010861357,0.072819153,0.99,,3.983333334,23.14814815,0.018518519,2.222222222,2.38,standard,0.7,3.5,1.36368219,0.145692542,1.4,0.078,0.5,-78.60536175,78.60536175,2.490134177,1.619111214,0.8,1.572340386,121.9471004,216.6666667,0.562832771,-43.34173864,,,,,,,,,,,31.56671736,,,,
1.128424295,0.8,2.222222222,0.8,2.222222222,0.29,0.805555556,0.36,1.2,350,0.319028934,1.093813489,,0.389546387,39.58888565,32.64594173,1.221037796,0.144031122,2.365,,5.262499995,55.55555556,0.044444444,2.222222222,2.38,standard,0.7,3.5,1.048696445,0.268896524,1.4,0.078,0.5,-150.2479273,150.2479273,2.578880385,1.619111214,0.8,2.901980158,160.9793555,216.6666667,0.742981641,-10.73142821,,,-1.854077652,,,,,,,,58.26091361,,,4.966666667,4.966666667
1.191349189,0.8,2.222222222,0.8,2.222222222,0.29,0.805555556,0.36,1.2,325,0.302178407,1.115735656,,0.33396,42.64037306,33.72180066,1.105174931,0.112125568,2.065,,5.368750002,55.55555556,0.044444444,2.222222222,2.38,standard,0.7,3.5,1.048696445,0.268896524,1.4,0.078,0.5,-150.2479273,150.2479273,2.578880385,1.619111214,0.8,2.901980158,168.1215946,216.6666667,0.775945821,-17.87366733,,,-1.713492293,,,,,,,,58.26091361,,,4.483333333,4.483333333
1.277392502,2,5.555555556,0.8,2.222222222,0.29,0.805555556,0.36,1,250,0.281824106,1.127296424,,0.31911,46.41192758,38.60564006,1.132302004,0.128101866,2.105,,5.449999999,46.2962963,0.037037037,2.222222222,2.38,standard,0.7,3.5,1.107654126,0.236678232,1.4,0.078,0.5,-131.284776,131.284776,2.560141379,1.619111214,0.8,2.554274492,163.2677787,216.6666667,0.753543594,-31.98300266,,,,,,,,,,,51.28028361,,,3.564583333,2.933333333
1.411474202,2,5.555555556,0.8,2.222222222,0.29,0.805555556,0.36,1.5,350,0.255052483,1.093082071,,0.300465169,48.85269042,42.05016892,1.178052316,0.147004313,2.445,,5.191666664,69.44444444,0.055555556,2.222222222,2.38,standard,0.7,3.5,0.980791723,0.314356321,1.4,0.078,0.5,-177.2237407,177.2237407,2.602001838,1.619111214,0.8,3.392590548,213.6757665,216.6666667,0.986195845,-36.45202579,,,-1.063163382,,,,,,,,68.11053632,,,5.104166667,5.104166667
1.606069558,2,5.555555556,0.8,2.222222222,0.29,0.805555556,0.36,0.5,100,0.224149694,1.120748472,,0.266335026,39.99559325,31.36296938,1.188201602,0.115839635,2.7,,3.735416662,23.14814815,0.018518519,2.222222222,2.38,standard,0.7,3.5,1.36368219,0.145692542,1.4,0.078,0.388589105,-88.11274663,88.11274663,2.791318008,1.619111214,0.8,1.572340386,141.8965412,216.6666667,0.654907113,-53.78379459,,,,,,,,,,,31.56671736,,,3.133333333,3.133333333
1.067906758,2,5.555555556,0.8,2.222222222,0.29,0.805555556,0.36,1,300,0.337108083,1.123693611,,0.377089676,40.0909995,32.20035513,1.118601702,0.126732362,1.725,,5.631249995,46.2962963,0.037037037,2.222222222,2.38,standard,0.7,3.5,1.107654126,0.236678232,1.4,0.078,0.5,-131.284776,131.284776,2.560141379,1.619111214,0.8,2.554274492,141.4710776,216.6666667,0.652943435,-10.18630162,,,-0.890337858,,,,,,,,51.28028361,,,4.179166667,3.435416667
1.622498772,2,5.555555556,0.8,2.222222222,0.29,0.805555556,0.36,2,400,0.221879983,1.109399916,,0.275735042,55.30016644,49.12565723,1.242721574,0.161956192,2.7,,5.112499996,92.59259259,0.074074074,2.222222222,2.38,standard,0.7,3.5,0.899694718,0.384484922,1.4,0.078,0.440087524,-232.7897111,232.7897111,2.794424408,1.619111214,0.8,4.149431154,273.1927437,216.6666667,1.260889586,-40.40303262,,,,,,,,,,,83.30506648,,,4.472916667,4.472916667
1.070918588,2,5.555555556,0.8,2.222222222,0.29,0.805555556,0.36,0.5,150,0.336160007,1.120533357,,0.369793873,26.89195565,17.41730092,1.100053146,0.105544743,1.985,,3.766666666,23.14814815,0.018518519,2.222222222,2.38,standard,0.7,3.5,1.36368219,0.145692542,1.4,0.078,0.5,-78.60536175,78.60536175,2.490134177,1.619111214,0.8,1.572340386,102.6042841,216.6666667,0.473558234,-23.99892234,,,-1.671120187,,,,,,,,31.56671736,,,5.65,5.0625
1.869133413,2,5.555555556,0.8,2.222222222,0.29,0.805555556,0.36,1,175,0.192602624,1.10058642,,0.243933353,59.89014993,52.517457,1.26651106,0.13563565,2.665,,4.806250012,46.2962963,0.037037037,2.222222222,2.38,standard,0.7,3.5,1.107654126,0.236678232,1.4,0.078,2.708873289,-41.459932,41.459932,0.808496543,1.619111214,0.8,2.554274492,221.3875707,216.6666667,1.021788788,-179.9276387,,,,,,,,,,,51.28028361,,,4.152083333,4.152083333
0.79052226,2,5.555555556,0.8,2.222222222,0.29,0.805555556,0.36,1,400,0.455395146,1.138487864,,0.459172407,24.41835427,12.92284306,1.008294469,0.086990477,1.3,,4.633333337,46.2962963,0.037037037,2.222222222,2.38,standard,0.7,3.5,1.107654126,0.236678232,1.4,0.078,0.5,-131.284776,131.284776,2.560141379,1.619111214,0.8,2.554274492,111.2172818,216.6666667,0.513310531,20.06749417,,,,,,,,,,,51.28028361,,,2.275,1.727083333
1.153952673,2,5.555555556,0.8,2.222222222,0.29,0.805555556,0.36,1,350,0.3119712,0.891346286,,0.3391008,39.61904176,31.14069504,1.086961873,0.117947524,1.89,,5.15,46.2962963,0.037037037,2.222222222,2.38,standard,0.7,3.5,1.107654126,0.236678232,1.4,0.078,0.5,-131.284776,131.284776,2.560141379,1.619111214,0.8,2.554274492,150.5190233,216.6666667,0.694703184,-19.23424733,,,-1.314034688,,,,,,,,51.28028361,,,4.0125,4.0125
1.374664542,2,5.555555556,0.8,2.222222222,0.29,0.805555556,0.36,1.7,400,0.261882073,1.11299881,,0.308102188,47.86505567,41.16356603,1.176492091,0.149220554,2.405,,5.222916668,78.7037037,0.062962963,2.222222222,2.38,standard,0.7,3.5,0.944646877,0.34314096,1.4,0.078,0.5,-194.4225206,194.4225206,2.615061494,1.619111214,0.8,3.703239596,221.7896157,216.6666667,1.02364438,-27.36709505,,,,,,,,,,,74.34720791,,,3.08125,3.08125
1.351989202,2,5.555555556,0.8,2.222222222,0.29,0.805555556,0.36,0.5,125,0.266274316,1.065097266,,0.309928644,31.13330686,22.23271129,1.163944943,0.112352032,2.45,,3.454166662,23.14814815,0.018518519,2.222222222,2.38,standard,0.7,3.5,1.36368219,0.145692542,1.4,0.078,0.5,-78.60536175,78.60536175,2.490134177,1.619111214,0.8,1.572340386,123.634281,216.6666667,0.570619758,-45.02891926,,,-1.388278661,,,,,,,,31.56671736,,,4.5625,4.5625
0.914234501,2,5.555555556,0.8,2.222222222,0.29,0.805555556,0.36,0.5,175,0.393772057,1.125063019,,0.429501761,28.39206036,19.02115672,1.090737024,0.106713294,1.84,,4.658333338,23.14814815,0.018518519,2.222222222,2.38,standard,0.7,3.5,1.36368219,0.145692542,1.4,0.078,0.5,-78.60536175,78.60536175,2.490134177,1.619111214,0.8,1.572340386,90.40790682,216.6666667,0.417267262,-11.80254507,,,-1.985231499,,,,,,,,31.56671736,,,5.735416667,5.735416667
1.23314675,2,5.555555556,0.8,2.222222222,0.29,0.805555556,0.36,1.5,400,0.291936057,1.094760212,,0.329413962,43.3314067,36.27506696,1.128377105,0.141716532,2.24,,5.27083334,69.44444444,0.055555556,2.222222222,2.38,standard,0.7,3.5,0.980791723,0.314356321,1.4,0.078,0.5,-177.2237407,177.2237407,2.602001838,1.619111214,0.8,3.392590548,191.7912214,216.6666667,0.885190253,-14.56748065,,,,,,,,,,,68.11053632,,,3.189583333,2.827083333
1.025129533,2,5.555555556,0.8,2.222222222,0.29,0.805555556,0.36,1,375,0.351175133,0.936467022,,0.3629784,29.57213941,18.13909755,1.03361077,0.087465787,1.375,,4.327083329,46.2962963,0.037037037,2.222222222,2.38,standard,0.7,3.5,1.107654126,0.236678232,1.4,0.078,0.5,-131.284776,131.284776,2.560141379,1.619111214,0.8,2.554274492,136.9190856,216.6666667,0.631934241,-5.634309561,,,-0.823683448,,,,,,,,51.28028361,,,3.8125,3.8125
1.772430203,2,5.555555556,0.8,2.222222222,0.29,0.805555556,0.36,1.5,275,0.20311096,1.107877966,,0.250615396,50.90813406,43.69532783,1.233884156,0.138642294,2.7,,4.308333325,69.44444444,0.055555556,2.222222222,2.38,standard,0.7,3.5,0.980791723,0.314356321,1.4,0.078,1.239397445,-102.8971927,102.8971927,1.510738254,1.619111214,0.8,3.392590548,256.3729662,216.6666667,1.183259844,-153.4757736,,,,,,,,,,,68.11053632,,,4.570833333,4.570833333
1.493278244,2,5.555555556,0.8,2.222222222,0.29,0.805555556,0.36,1.5,325,0.241080322,1.11267841,,0.285579262,44.75686735,37.64305572,1.184581384,0.140571616,2.495,,4.49583333,69.44444444,0.055555556,2.222222222,2.38,standard,0.7,3.5,0.980791723,0.314356321,1.4,0.078,0.5,-177.2237407,177.2237407,2.602001838,1.619111214,0.8,3.392590548,223.5267507,216.6666667,1.031661926,-46.30300993,,,-1.011467743,,,,,,,,68.11053632,,,3.664583333,3.664583333
0.610614175,2,5.555555556,0.8,2.222222222,0.29,0.805555556,0.36,0.5,250,0.589570329,1.179140657,,0.616637407,22.9828391,13.00099348,1.045909839,0.100181874,1.08,,5.645833337,23.14814815,0.018518519,2.222222222,2.38,standard,0.7,3.5,1.36368219,0.145692542,1.4,0.078,0.5,-78.60536175,78.60536175,2.490134177,1.619111214,0.8,1.572340386,65.45967348,216.6666667,0.30212157,13.14568827,,,,,,,,,,,31.56671736,,,3.704166667,3.704166667
1.314254822,2,5.555555556,0.8,2.222222222,0.29,0.805555556,0.36,1.5,375,0.273919482,1.095677929,,0.312841529,45.81638331,38.80702427,1.142093022,0.142666397,2.345,,5.22916666,69.44444444,0.055555556,2.222222222,2.38,standard,0.7,3.5,0.980791723,0.314356321,1.4,0.078,0.5,-177.2237407,177.2237407,2.602001838,1.619111214,0.8,3.392590548,201.8183159,216.6666667,0.93146915,-24.5945752,,,-1.481129581,,,,,,,,68.11053632,,,5.483333333,5.483333333
0.685967612,2,5.555555556,0.8,2.222222222,0.29,0.805555556,0.36,0.5,225,0.524806119,1.16623582,,0.556960941,25.22836439,15.6152905,1.061269906,0.104024999,1.315,,5.516666668,23.14814815,0.018518519,2.222222222,2.38,standard,0.7,3.5,1.36368219,0.145692542,1.4,0.078,0.5,-78.60536175,78.60536175,2.490134177,1.619111214,0.8,1.572340386,71.84610319,216.6666667,0.331597399,6.75925856,,,-2.068357777,,,,,,,,31.56671736,,,3.377083333,3.377083333
1.411587604,2,5.555555556,0.8,2.222222222,0.29,0.805555556,0.36,1.5,350,0.255031993,1.092994257,,0.302390136,47.44502777,40.09300901,1.185694909,0.136017063,2.31,,5.041666663,69.44444444,0.055555556,2.222222222,2.38,standard,0.7,3.5,0.980791723,0.314356321,1.4,0.078,0.5,-177.2237407,177.2237407,2.602001838,1.619111214,0.8,3.392590548,213.6895003,216.6666667,0.986259232,-36.46575953,,,-1.063163382,,,,,,,,68.11053632,,,5.104166667,5.104166667
1.416391914,2,5.555555556,0.8,2.222222222,0.29,0.805555556,0.36,1,225,0.254166941,1.129630851,,0.291975024,51.28519045,43.33765806,1.148752952,0.125825219,2.205,,5.43124999,46.2962963,0.037037037,2.222222222,2.38,standard,0.7,3.5,1.107654126,0.236678232,1.4,0.078,0.5,-131.284776,131.284776,2.560141379,1.619111214,0.8,2.554274492,177.3322583,216.6666667,0.818456577,-46.0474823,,,-1.261524728,,,,,,,,51.28028361,,,3.177083333,2.539583333
1.579004462,2,5.555555556,0.8,2.222222222,0.29,0.805555556,0.36,1,200,0.227991756,1.139958778,,0.267609778,56.38361777,48.51052606,1.173769539,0.127014906,2.405,,5.35625001,46.2962963,0.037037037,2.222222222,2.38,standard,0.7,3.5,1.107654126,0.236678232,1.4,0.078,0.312040769,-160.4397338,160.4397338,3.128682653,1.619111214,0.8,2.554274492,193.4406218,216.6666667,0.89280287,-33.00088797,,,,,,,,,,,51.28028361,,,3.570833333,3.570833333
1.150688789,2,5.555555556,0.8,2.222222222,0.29,0.805555556,0.36,1,275,0.312856094,1.137658524,,0.351374203,42.43164907,34.52066365,1.123117655,0.126406503,1.94,,5.531249996,46.2962963,0.037037037,2.222222222,2.38,standard,0.7,3.5,1.107654126,0.236678232,1.4,0.078,0.5,-131.284776,131.284776,2.560141379,1.619111214,0.8,2.554274492,150.1783399,216.6666667,0.6931308,-18.89356393,,,-1.314034688,,,,,,,,51.28028361,,,3.733333333,2.720833333
0.986468856,2,5.555555556,0.8,2.222222222,0.29,0.805555556,0.36,1,325,0.364938029,1.122886242,,0.408458929,37.33510605,29.58036476,1.11925559,0.128953367,1.575,,5.677083339,46.2962963,0.037037037,2.222222222,2.38,standard,0.7,3.5,1.107654126,0.236678232,1.4,0.078,0.5,-131.284776,131.284776,2.560141379,1.619111214,0.8,2.554274492,132.7723667,216.6666667,0.612795539,-1.487590695,,,-0.823683448,,,,,,,,51.28028361,,,3.572916667,3.189583333
0.787349801,2,5.555555556,0.8,2.222222222,0.29,0.805555556,0.36,0.5,200,0.457230064,1.143075159,,0.498866722,28.2133679,19.11510353,1.09106282,0.109911073,1.645,,5.375000004,23.14814815,0.018518519,2.222222222,2.38,standard,0.7,3.5,1.36368219,0.145692542,1.4,0.078,0.5,-78.60536175,78.60536175,2.490134177,1.619111214,0.8,1.572340386,80.22218874,216.6666667,0.370256256,-1.616826996,,,-1.993450802,,,,,,,,31.56671736,,,5.975,5.970833333
1.604917066,2,5.555555556,0.8,2.222222222,0.29,0.805555556,0.36,1.5,300,0.224310656,1.12155328,,0.274671799,49.17287566,42.35197813,1.22451516,0.146608272,2.585,,4.595833332,69.44444444,0.055555556,2.222222222,2.38,standard,0.7,3.5,0.980791723,0.314356321,1.4,0.078,0.385128968,-199.4063717,199.4063717,2.927687587,1.619111214,0.8,3.392590548,236.7985239,216.6666667,1.092916264,-37.39215227,,,-1.432888778,,,,,,,,68.11053632,,,3.55625,3.158333333
1.722402668,4,11.11111111,0.8,2.222222222,0.29,0.805555556,0.36,1.5,325,0.209010359,0.964663195,,0.294263846,60.0448708,54.54275116,1.407891205,0.181748138,2.47,,5.229166668,69.44444444,0.055555556,2.222222222,2.38,standard,0.7,3.5,0.980791723,0.314356321,1.4,0.078,0.878718991,-129.4431644,129.4431644,1.900486641,1.619111214,0.8,3.392590548,250.5674576,216.6666667,1.156465189,-121.1242931,,,-0.834650613,,,,,,,,68.11053632,,,,
1.557230707,4,11.11111111,0.8,2.222222222,0.29,0.805555556,0.36,0.5,100,0.231179618,1.155898091,,0.262201273,41.82894702,32.98301148,1.134188536,0.113046268,2.575,,4.029166664,23.14814815,0.018518519,2.222222222,2.38,standard,0.7,3.5,1.36368219,0.145692542,1.4,0.078,0.256790052,-102.7228469,102.7228469,3.254150431,1.619111214,0.8,1.572340386,138.4339772,216.6666667,0.638926049,-35.71113033,,,,,,,,,,,31.56671736,,,3.220833333,3.220833333
1.553913756,4,11.11111111,0.8,2.222222222,0.29,0.805555556,0.36,1.5,350,0.231673089,0.992884668,,0.311276786,54.86178839,49.2720153,1.343603552,0.178898138,2.32,,5.295833327,69.44444444,0.055555556,2.222222222,2.38,standard,0.7,3.5,0.980791723,0.314356321,1.4,0.078,0.248807057,-233.9373504,233.9373504,3.434671976,1.619111214,0.8,3.392590548,230.7588914,216.6666667,1.065041037,3.178459016,,,-0.906303935,,,,,,,,68.11053632,,,,
1.731380383,4,11.11111111,0.8,2.222222222,0.29,0.805555556,0.36,1,200,0.207926579,1.039632895,,0.266824211,62.37778771,55.66868872,1.283261678,0.149051311,2.33,,5.404166668,46.2962963,0.037037037,2.222222222,2.38,standard,0.7,3.5,1.107654126,0.236678232,1.4,0.078,0.933688407,-92.26673588,92.26673588,1.79926337,1.619111214,0.8,2.554274492,208.2356044,216.6666667,0.961087405,-115.9688685,,,-0.877342679,,,,,,,,51.28028361,,,,
2.233395112,4,11.11111111,0.8,2.222222222,0.29,0.805555556,0.36,1,150,0.161189571,1.074597143,,0.223367143,78.04475121,71.18946901,1.385741899,0.145872915,2.7,,5.241666653,46.2962963,0.037037037,2.222222222,2.38,standard,0.7,3.5,1.107654126,0.236678232,1.4,0.078,2382696.687,-5.59E-05,5.59E-05,1.09E-06,1.619111214,0.8,2.554274492,255.2780318,216.6666667,1.178206301,-255.2779759,,,,,,,,,,,51.28028361,,,,
1.052688834,4,11.11111111,0.8,2.222222222,0.29,0.805555556,0.36,0.5,150,0.341981399,1.139937996,,0.372048562,31.91694063,22.6620513,1.087920464,0.108050995,2.05,,4.54791667,23.14814815,0.018518519,2.222222222,2.38,standard,0.7,3.5,1.36368219,0.145692542,1.4,0.078,0.5,-78.60536175,78.60536175,2.490134177,1.619111214,0.8,1.572340386,101.2046208,216.6666667,0.46709825,-22.59925907,,,-1.728296751,,,,,,,,31.56671736,,,3.804166667,3.804166667
1.904090939,4,11.11111111,0.8,2.222222222,0.29,0.805555556,0.36,1.5,300,0.1890666,0.945333,,0.273206444,65.79692024,60.24332167,1.445027543,0.180063429,2.575,,5.183333333,69.44444444,0.055555556,2.222222222,2.38,standard,0.7,3.5,0.980791723,0.314356321,1.4,0.078,3.965702982,-40.24367711,40.24367711,0.590858321,1.619111214,0.8,3.392590548,271.4982683,216.6666667,1.253068931,-231.2545912,,,,,,,,,,,68.11053632,,,,
1.399079031,4,11.11111111,0.8,2.222222222,0.29,0.805555556,0.36,0.7,150,0.257312126,1.200789922,,0.266936126,51.31899611,41.50601124,1.037402046,0.101905793,2.055,,5.502083331,32.40740741,0.025925926,2.222222222,2.38,standard,0.7,3.5,1.23274928,0.184385576,1.4,0.078,0.5,-100.8293383,100.8293383,2.523875168,1.619111214,0.8,1.989922646,148.6713245,216.6666667,0.686175344,-47.84198622,,,-1.023354064,,,,,,,,39.95020815,,,3.454166667,3.454166667
0.802144737,4,11.11111111,0.8,2.222222222,0.29,0.805555556,0.36,1,400,0.448796811,1.121992027,,0.458652793,31.18337667,21.44623083,1.0219609,0.102699499,1.245,,5.831250002,46.2962963,0.037037037,2.222222222,2.38,standard,0.7,3.5,1.107654126,0.236678232,1.4,0.078,0.5,-131.284776,131.284776,2.560141379,1.619111214,0.8,2.554274492,112.5234876,216.6666667,0.519339174,18.76128836,,,,,,,,,,,51.28028361,,,3.654166667,3.654166667
1.638077192,4,11.11111111,0.8,2.222222222,0.29,0.805555556,0.36,0.7,125,0.219769863,1.230711231,,0.237570129,56.05864176,46.86720861,1.080995028,0.108796962,2.345,,5.133333341,32.40740741,0.025925926,2.222222222,2.38,standard,0.7,3.5,1.23274928,0.184385576,1.4,0.078,0.493025104,-101.5164065,101.5164065,2.541073281,1.619111214,0.8,1.989922646,168.6634203,216.6666667,0.778446555,-67.14701384,,,-1.066262856,,,,,,,,39.95020815,,,3.220833333,2.885416667
1.325351229,4,11.11111111,0.8,2.222222222,0.29,0.805555556,0.36,0.5,125,0.271626111,1.086504444,,0.294301296,34.88250802,25.23689631,1.083479401,0.103674088,2.275,,3.947916665,23.14814815,0.018518519,2.222222222,2.38,standard,0.7,3.5,1.36368219,0.145692542,1.4,0.078,0.5,-78.60536175,78.60536175,2.490134177,1.619111214,0.8,1.572340386,121.6816576,216.6666667,0.56160765,-43.07629585,,,,,,,,,,,31.56671736,,,5.320833333,5.320833333
1.017743619,4,11.11111111,0.8,2.222222222,0.29,0.805555556,0.36,1,325,0.353723662,1.088380498,,0.385086268,38.77320483,30.9422331,1.088664144,0.127698073,1.57,,5.714583333,46.2962963,0.037037037,2.222222222,2.38,standard,0.7,3.5,1.107654126,0.236678232,1.4,0.078,0.5,-131.284776,131.284776,2.560141379,1.619111214,0.8,2.554274492,136.1293292,216.6666667,0.628289212,-4.844553187,,,-1.719857377,,,,,,,,51.28028361,,,5.066666667,5.066666667
0.895185384,4,11.11111111,0.8,2.222222222,0.29,0.805555556,0.36,0.5,175,0.402151338,1.149003823,,0.425385493,22.29260269,12.7066592,1.057774655,0.104319413,1.775,,3.735416666,23.14814815,0.018518519,2.222222222,2.38,standard,0.7,3.5,1.36368219,0.145692542,1.4,0.078,0.5,-78.60536175,78.60536175,2.490134177,1.619111214,0.8,1.572340386,88.897739,216.6666667,0.410297257,-10.29237725,,,,,,,,,,,31.56671736,,,3.947916667,3.947916667
1.356880742,4,11.11111111,0.8,2.222222222,0.29,0.805555556,0.36,1.5,400,0.2653144,0.994929,,0.343057231,48.86655229,43.09980913,1.293021528,0.173408105,2.055,,5.402083334,69.44444444,0.055555556,2.222222222,2.38,standard,0.7,3.5,0.980791723,0.314356321,1.4,0.078,0.5,-177.2237407,177.2237407,2.602001838,1.619111214,0.8,3.392590548,207.0380925,216.6666667,0.955560427,-29.81435171,,,-0.965353282,,,,,,,,68.11053632,,,,
1.354549522,4,11.11111111,0.8,2.222222222,0.29,0.805555556,0.36,1,250,0.265771014,1.063084057,,0.315190857,50.15595864,43.17626597,1.185948957,0.143272784,1.985,,5.554166661,46.2962963,0.037037037,2.222222222,2.38,standard,0.7,3.5,1.107654126,0.236678232,1.4,0.078,0.5,-131.284776,131.284776,2.560141379,1.619111214,0.8,2.554274492,171.1105959,216.6666667,0.789741212,-39.82581989,,,-1.425364102,,,,,,,,51.28028361,,,,
0.86107882,4,11.11111111,0.8,2.222222222,0.29,0.805555556,0.36,1,375,0.418080194,1.114880517,,0.435774729,33.13957515,24.26567953,1.042323303,0.112690079,1.335,,5.77291667,46.2962963,0.037037037,2.222222222,2.38,standard,0.7,3.5,1.107654126,0.236678232,1.4,0.078,0.5,-131.284776,131.284776,2.560141379,1.619111214,0.8,2.554274492,119.0900066,216.6666667,0.549646184,12.19476941,,,-1.747403664,,,,,,,,51.28028361,,,4.445833333,4.445833333
1.117754492,4,11.11111111,0.8,2.222222222,0.29,0.805555556,0.36,1,300,0.322074304,1.073581012,,0.3612975,42.21075649,34.77458424,1.121783067,0.134477789,1.695,,5.664583341,46.2962963,0.037037037,2.222222222,2.38,standard,0.7,3.5,1.107654126,0.236678232,1.4,0.078,0.5,-131.284776,131.284776,2.560141379,1.619111214,0.8,2.554274492,146.7297349,216.6666667,0.677214161,-15.44495889,,,-1.360260219,,,,,,,,51.28028361,,,5.15625,5.15625
0.930429891,4,11.11111111,0.8,2.222222222,0.29,0.805555556,0.36,1,350,0.386917922,1.105479776,,0.410240294,35.69232447,27.3055328,1.060277313,0.119235107,1.44,,5.754166673,46.2962963,0.037037037,2.222222222,2.38,standard,0.7,3.5,1.107654126,0.236678232,1.4,0.078,0.5,-131.284776,131.284776,2.560141379,1.619111214,0.8,2.554274492,126.7032973,216.6666667,0.584784449,4.58147868,,,-1.747403664,,,,,,,,51.28028361,,,4.864583333,4.864583333
1.441195016,4,11.11111111,0.8,2.222222222,0.29,0.805555556,0.36,1.5,375,0.249792704,0.999170815,,0.328326481,51.42263889,45.7779584,1.314395803,0.177157946,2.19,,5.35208334,69.44444444,0.055555556,2.222222222,2.38,standard,0.7,3.5,0.980791723,0.314356321,1.4,0.078,0.5,-177.2237407,177.2237407,2.602001838,1.619111214,0.8,3.392590548,217.2676745,216.6666667,1.002773882,-40.04393371,,,-0.965353282,,,,,,,,68.11053632,,,,
1.264272704,4,11.11111111,2,5.555555556,0.29,0.805555556,0.36,0.7,175,0.284748693,1.138994773,,0.305619733,30.00891734,20.80782156,1.07329635,0.108682707,2.01,12_V_0.7_q_175,3.560416663,32.40740741,0.064814815,5.555555556,2.38,standard,0.7,3.5,1.23274928,0.184385576,1.4,0.078,0.5,-252.0733457,252.0733457,6.309687919,1.619111214,0.8,1.989922646,137.0963908,216.6666667,0.632752573,114.976955,3.780018232,0.069986167,-1.154987789,0.587953875,0.729166667,1.371428571,32,0.06,5.56,1.237436867,39.95020815,0.185086711,0.003758491,3.608333333,3.204166667
