Repository: nankan88/RawData_Controlling-slot-coating-edge-profiles-of-battery-electrodes

Description of columns in the CSV file:
Lu = Length of the upstream die lip  
Ld = Length of the downstream die lip  
Shim_thickness = Shim thickness (feed slot width)  
H = Coating gap  
V = Substrate speed  

Bstep_modified = Edge width divided by capillary length  
SR = Shear Rate  
SS = Shear Strain
Ca = Capillary number
Rgt = Gap to thickness ratio
kedge = Edge slope
rho = density
sigma = surface tension
c_star (Fig. 6)

File: merged_standard_viscosity_Ca_PowerLaw_JSBStep.csv (part 5 of 5)
Rgt,Lu,Lu/Hg,Ld,Ld/Hg,Shim_thickness,HF/Hg,H,V,Flow rate per unit width,mean_height,Avg./Pre.,max height,Yield,Bstep,Bedge,Hedge,Rstep,start_x,file name,Bstep_modified,SR_x,SR_multiple_Ld_x,SS_x,capillary_length,viscosity_label,PowerLawIndex,ZeroShearViscosity,Viscosity_x,Ca,rho,sigma,c_star,delP_channel,P_drop_channel,P_drop_channel_dimensionless,K_Weinstein,(2n+1)/3,mu0(U^n)/sigma,P_jump,sigma/Hg,P_jump_dimensionless,P_drop_total,tau,k,logk,epsilon,Rgt_inv,Rgt_y,SR_y,SR_multiple_Ld_y,SS_y,Viscosity_y,muV/Hg,Ca_y,Re,B1_step_JS,B2_step_JS
1.973189988,4,8.333333333,2,4.166666667,0.19,0.395833333,0.48,0.7,150,0.243260914,1.1352176,,0.295958571,42.54690907,35.16800068,1.216630186,0.135521401,3.67,10_V_0.7_q_150,4.312499995,24.30555556,0.048611111,4.166666667,2.38,standard,0.7,3.5,1.343867276,0.201005789,1.4,0.078,16.07481192,-9.355052548,9.355052548,0.286407443,1.619111214,0.8,1.989922646,155.5025609,162.5,0.956938836,-146.1475084,4.162127025,0.057725717,-1.238630661,0.908588608,0.46875,2.133333333,24,0.049,4.17,1.348977394,32.66344074,0.201770123,0.002945388,4.058333333,3.11875
1.399836036,4,8.333333333,2,4.166666667,0.19,0.395833333,0.48,0.5,150,0.342897302,1.142991006,,0.381026792,34.07725851,25.64907904,1.111197989,0.118649585,2.845,v3_V_0.5_q_150,4.868750001,17.36111111,0.034722222,4.166666667,2.38,standard,0.7,3.5,1.486602262,0.158825028,1.4,0.078,0.5,-119.1238655,119.1238655,4.615582008,1.619111214,0.8,1.572340386,100.9883032,162.5,0.621466481,18.1355623,5.992978491,0.027842906,-1.555285438,1.008929664,0.65625,1.523809524,17,0.035,4.17,1.496006112,25.80906705,0.159829713,0.002674099,4.575,4.575
1.399836036,4,8.333333333,2,4.166666667,0.19,0.395833333,0.48,0.5,150,0.342897302,1.142991006,,0.381026792,34.07725851,25.64907904,1.111197989,0.118649585,2.845,v3_V_0.5_q_150,4.868750001,17.36111111,0.034722222,4.166666667,2.38,standard,0.7,3.5,1.486602262,0.158825028,1.4,0.078,0.5,-119.1238655,119.1238655,4.615582008,1.619111214,0.8,1.572340386,100.9883032,162.5,0.621466481,18.1355623,5.992978491,0.027842906,-1.555285438,1.008929664,0.65625,1.523809524,17,0.035,4.17,1.496006112,25.80906705,0.159829713,0.002674099,3.466666667,2.610416667
1.886460743,4,8.333333333,2,4.166666667,0.19,0.395833333,0.48,1.5,400,0.254444733,0.95416775,,0.351584667,45.1768046,39.93008567,1.38177223,0.190595306,3.49,26_V_1.5_q_400,4.789583327,52.08333333,0.104166667,4.166666667,2.38,standard,0.7,3.5,1.069198678,0.342691884,1.4,0.078,3.235295057,-72.89072203,72.89072203,1.30892592,1.619111214,0.8,3.392590548,214.0839666,162.5,1.317439794,-141.1932446,3.767709154,0.070444203,-1.152154741,0.730111474,0.579543475,1.725496091,52,0.104,4.17,1.069712427,55.68743115,0.342856547,0.008325196,2.802083333,2.802083333
1.535032178,4,8.333333333,2,4.166666667,0.19,0.395833333,0.48,1,275,0.312697028,1.137080101,,0.380658611,37.12859084,30.81257302,1.217340036,0.158327609,3.165,ev20_V_1_q_275,4.837500004,34.72222222,0.069444444,4.166666667,2.38,standard,0.7,3.5,1.20749625,0.258012019,1.4,0.078,0.205322554,-277.8737322,277.8737322,6.627567984,1.619111214,0.8,2.554274492,150.2394523,162.5,0.924550476,127.6342799,4.792053243,0.043546849,-1.361251881,0.764041956,0.6015625,1.662337662,35,0.069,4.17,1.204613237,41.92695313,0.257395991,0.006056935,2.314583333,2.314583333
1.110484672,4,8.333333333,2,4.166666667,0.19,0.395833333,0.48,0.7,275,0.432243697,1.100256683,,0.452176818,23.07725959,13.76538291,1.04611547,0.107389738,2.075,15_V_0.7_q_275,4.156250001,24.30555556,0.048611111,4.166666667,2.38,standard,0.7,3.5,1.343867276,0.201005789,1.4,0.078,0.5,-152.8035781,152.8035781,4.678122533,1.619111214,0.8,1.989922646,98.17761502,162.5,0.604169939,54.62596312,5.875376408,0.028968674,-1.573918877,0.961297217,0.859375,1.163636364,24,0.049,4.17,1.348977394,32.66344074,0.201770123,0.005233579,5.14375,5.14375
1.110484672,4,8.333333333,2,4.166666667,0.19,0.395833333,0.48,0.7,275,0.432243697,1.100256683,,0.452176818,23.07725959,13.76538291,1.04611547,0.107389738,2.075,15_V_0.7_q_275,4.156250001,24.30555556,0.048611111,4.166666667,2.38,standard,0.7,3.5,1.343867276,0.201005789,1.4,0.078,0.5,-152.8035781,152.8035781,4.678122533,1.619111214,0.8,1.989922646,98.17761502,162.5,0.604169939,54.62596312,5.875376408,0.028968674,-1.573918877,0.961297217,0.859375,1.163636364,24,0.049,4.17,1.348977394,32.66344074,0.201770123,0.005233579,4.589583333,4.589583333
1.309676766,4,8.333333333,2,4.166666667,0.19,0.395833333,0.48,1,325,0.366502646,1.127700449,,0.409174792,32.12800817,25.14306542,1.116430662,0.143165096,2.8,ev22_V_1_q_325,4.906250002,34.72222222,0.069444444,4.166666667,2.38,standard,0.7,3.5,1.20749625,0.258012019,1.4,0.078,0.5,-198.957802,198.957802,4.745343679,1.619111214,0.8,2.554274492,132.3187236,162.5,0.814269068,66.63907843,5.073822014,0.038844501,-1.234791896,0.898052855,0.7109375,1.406593407,35,0.069,4.17,1.204613237,41.92695313,0.257395991,0.007099149,4.358333333,3.097916667
1.309676766,4,8.333333333,2,4.166666667,0.19,0.395833333,0.48,1,325,0.366502646,1.127700449,,0.409174792,32.12800817,25.14306542,1.116430662,0.143165096,2.8,ev22_V_1_q_325,4.906250002,34.72222222,0.069444444,4.166666667,2.38,standard,0.7,3.5,1.20749625,0.258012019,1.4,0.078,0.5,-198.957802,198.957802,4.745343679,1.619111214,0.8,2.554274492,132.3187236,162.5,0.814269068,66.63907843,5.073822014,0.038844501,-1.234791896,0.898052855,0.7109375,1.406593407,35,0.069,4.17,1.204613237,41.92695313,0.257395991,0.007099149,4.304166667,4.304166667
1.697223364,4,8.333333333,2,4.166666667,0.19,0.395833333,0.48,0.5,125,0.282814867,1.131259467,,0.333318333,39.69027559,31.80525871,1.178574299,0.12682281,3.37,v2_V_0.5_q_125,4.677083338,17.36111111,0.034722222,4.166666667,2.38,standard,0.7,3.5,1.486602262,0.158825028,1.4,0.078,0.741639465,-96.43911423,96.43911423,3.736636975,1.619111214,0.8,1.572340386,117.8149874,162.5,0.725015307,-21.37587319,4.832846393,0.04281481,-1.368405984,0.822198445,0.546875,1.828571429,17,0.035,4.17,1.496006112,25.80906705,0.159829713,0.002205544,4.083333333,3.352083333
1.697223364,4,8.333333333,2,4.166666667,0.19,0.395833333,0.48,0.5,125,0.282814867,1.131259467,,0.333318333,39.69027559,31.80525871,1.178574299,0.12682281,3.37,v2_V_0.5_q_125,4.677083338,17.36111111,0.034722222,4.166666667,2.38,standard,0.7,3.5,1.486602262,0.158825028,1.4,0.078,0.741639465,-96.43911423,96.43911423,3.736636975,1.619111214,0.8,1.572340386,117.8149874,162.5,0.725015307,-21.37587319,4.832846393,0.04281481,-1.368405984,0.822198445,0.546875,1.828571429,17,0.035,4.17,1.496006112,25.80906705,0.159829713,0.002205544,3.047916667,3.047916667
0.781194795,4,8.333333333,2,4.166666667,0.19,0.395833333,0.48,0.5,275,0.614443418,1.11716985,,0.649463291,22.09316531,13.51629745,1.056994464,0.116592679,1.105,v8_V_0.5_q_275,5.656250003,17.36111111,0.034722222,4.166666667,2.38,standard,0.7,3.5,1.486602262,0.158825028,1.4,0.078,0.5,-119.1238655,119.1238655,4.615582008,1.619111214,0.8,1.572340386,63.33106811,162.5,0.38972965,55.79279742,,,,,,,,,,,25.80906705,,,5.9375,5.9375
0.781194795,4,8.333333333,2,4.166666667,0.19,0.395833333,0.48,0.5,275,0.614443418,1.11716985,,0.649463291,22.09316531,13.51629745,1.056994464,0.116592679,1.105,v8_V_0.5_q_275,5.656250003,17.36111111,0.034722222,4.166666667,2.38,standard,0.7,3.5,1.486602262,0.158825028,1.4,0.078,0.5,-119.1238655,119.1238655,4.615582008,1.619111214,0.8,1.572340386,63.33106811,162.5,0.38972965,55.79279742,,,,,,,,,,,25.80906705,,,4.933333333,3.83125
1.19543688,4,8.333333333,2,4.166666667,0.19,0.395833333,0.48,0.5,175,0.401526846,1.14721956,,0.416555,23.80911785,13.90940619,1.037427519,0.101013043,2.395,v4_V_0.5_q_175,3.983333332,17.36111111,0.034722222,4.166666667,2.38,standard,0.7,3.5,1.486602262,0.158825028,1.4,0.078,0.5,-119.1238655,119.1238655,4.615582008,1.619111214,0.8,1.572340386,89.00833145,162.5,0.547743578,30.11553408,6.040706533,0.027404667,-1.562175475,0.827272929,0.765625,1.30612245,17,0.035,4.17,1.496006112,25.80906705,0.159829713,0.003131324,5.441666667,4.76875
1.19543688,4,8.333333333,2,4.166666667,0.19,0.395833333,0.48,0.5,175,0.401526846,1.14721956,,0.416555,23.80911785,13.90940619,1.037427519,0.101013043,2.395,v4_V_0.5_q_175,3.983333332,17.36111111,0.034722222,4.166666667,2.38,standard,0.7,3.5,1.486602262,0.158825028,1.4,0.078,0.5,-119.1238655,119.1238655,4.615582008,1.619111214,0.8,1.572340386,89.00833145,162.5,0.547743578,30.11553408,6.040706533,0.027404667,-1.562175475,0.827272929,0.765625,1.30612245,17,0.035,4.17,1.496006112,25.80906705,0.159829713,0.003131324,5.685416667,5.677083333
1.298025623,4,8.333333333,2,4.166666667,0.19,0.395833333,0.48,0.7,225,0.369792392,1.150465219,,0.386197703,32.08557088,22.68840621,1.04436357,0.106415077,2.72,13_V_0.7_q_225,4.943750002,24.30555556,0.048611111,4.166666667,2.38,standard,0.7,3.5,1.343867276,0.201005789,1.4,0.078,0.5,-152.8035781,152.8035781,4.678122533,1.619111214,0.8,1.989922646,111.231818,162.5,0.684503495,41.57176012,6.924080651,0.020858149,-1.412154316,1.110211928,0.703125,1.422222223,24,0.049,4.17,1.348977394,32.66344074,0.201770123,0.004477423,5.54375,5.54375
1.298025623,4,8.333333333,2,4.166666667,0.19,0.395833333,0.48,0.7,225,0.369792392,1.150465219,,0.386197703,32.08557088,22.68840621,1.04436357,0.106415077,2.72,13_V_0.7_q_225,4.943750002,24.30555556,0.048611111,4.166666667,2.38,standard,0.7,3.5,1.343867276,0.201005789,1.4,0.078,0.5,-152.8035781,152.8035781,4.678122533,1.619111214,0.8,1.989922646,111.231818,162.5,0.684503495,41.57176012,6.924080651,0.020858149,-1.412154316,1.110211928,0.703125,1.422222223,24,0.049,4.17,1.348977394,32.66344074,0.201770123,0.004477423,4.560416667,4.43125
1.419039025,4,8.333333333,2,4.166666667,0.19,0.395833333,0.48,1.5,450,0.338257082,1.127523605,,0.403835714,35.72726384,30.13979767,1.193872165,0.178972001,3.135,28_V_1.5_q_450,5.035416673,52.08333333,0.104166667,4.166666667,2.38,standard,0.7,3.5,1.069198678,0.342691884,1.4,0.078,0.5,-268.5768069,268.5768069,4.822934033,1.619111214,0.8,3.392590548,170.4752739,162.5,1.049078609,98.10153299,4.155607638,0.057906982,-1.237269072,0.891503935,0.65625,1.523809524,52,0.104,4.17,1.069712427,55.68743115,0.342856547,0.011067458,2.96875,2.96875
0.845082382,4,8.333333333,2,4.166666667,0.19,0.395833333,0.48,0.5,250,0.567991962,1.135983923,,0.597650513,22.87884491,13.98787402,1.052216498,0.112473656,1.7,v7_V_0.5_q_250,5.414583337,17.36111111,0.034722222,4.166666667,2.38,standard,0.7,3.5,1.486602262,0.158825028,1.4,0.078,0.5,-119.1238655,119.1238655,4.615582008,1.619111214,0.8,1.572340386,67.4417107,162.5,0.415025912,51.68215482,,,,,,,,,,,25.80906705,,,5.929166667,5.929166667
0.845082382,4,8.333333333,2,4.166666667,0.19,0.395833333,0.48,0.5,250,0.567991962,1.135983923,,0.597650513,22.87884491,13.98787402,1.052216498,0.112473656,1.7,v7_V_0.5_q_250,5.414583337,17.36111111,0.034722222,4.166666667,2.38,standard,0.7,3.5,1.486602262,0.158825028,1.4,0.078,0.5,-119.1238655,119.1238655,4.615582008,1.619111214,0.8,1.572340386,67.4417107,162.5,0.415025912,51.68215482,,,,,,,,,,,25.80906705,,,4.147916667,4.147916667
0.952593148,4,8.333333333,2,4.166666667,0.19,0.395833333,0.48,0.5,225,0.503887731,1.119750514,,0.526780299,24.88649598,15.32087312,1.04543188,0.104541023,2.01,v6_V_0.5_q_225,5.224999997,17.36111111,0.034722222,4.166666667,2.38,standard,0.7,3.5,1.486602262,0.158825028,1.4,0.078,0.5,-119.1238655,119.1238655,4.615582008,1.619111214,0.8,1.572340386,74.22245286,162.5,0.456753556,44.90141266,6.607994721,0.022901326,-1.640139375,0.843642241,0.984375,1.015873016,17,0.035,4.17,1.496006112,25.80906705,0.159829713,0.00392959,6.020833333,6.020833333
0.952593148,4,8.333333333,2,4.166666667,0.19,0.395833333,0.48,0.5,225,0.503887731,1.119750514,,0.526780299,24.88649598,15.32087312,1.04543188,0.104541023,2.01,v6_V_0.5_q_225,5.224999997,17.36111111,0.034722222,4.166666667,2.38,standard,0.7,3.5,1.486602262,0.158825028,1.4,0.078,0.5,-119.1238655,119.1238655,4.615582008,1.619111214,0.8,1.572340386,74.22245286,162.5,0.456753556,44.90141266,6.607994721,0.022901326,-1.640139375,0.843642241,0.984375,1.015873016,17,0.035,4.17,1.496006112,25.80906705,0.159829713,0.00392959,3.60625,2.104166667
1.780269753,4,8.333333333,2,4.166666667,0.19,0.395833333,0.48,1,250,0.269622061,1.078488242,,0.360178485,38.98048986,32.95353496,1.335864298,0.165921268,3.305,ev19_V_1_q_250,4.379166673,34.72222222,0.069444444,4.166666667,2.38,standard,0.7,3.5,1.20749625,0.258012019,1.4,0.078,1.310608717,-111.0143861,111.0143861,2.647804761,1.619111214,0.8,2.554274492,169.1525912,162.5,1.040939023,-58.13820517,4.174208795,0.05739204,-1.241148338,0.644070989,0.546875,1.828571429,35,0.069,4.17,1.204613237,41.92695313,0.257395991,0.005222574,4.039583333,3.075
1.715206161,4,8.333333333,2,4.166666667,0.19,0.395833333,0.48,0.7,175,0.279849741,1.119398966,,0.324799483,38.73507242,31.05237817,1.160620986,0.13016267,3.335,11_V_0.7_q_175,4.51666666,24.30555556,0.048611111,4.166666667,2.38,standard,0.7,3.5,1.343867276,0.201005789,1.4,0.078,0.837115538,-115.0231527,115.0231527,3.521464675,1.619111214,0.8,1.989922646,139.0130223,162.5,0.855464753,-23.98986969,4.03673326,0.061367707,-1.212060106,0.782385159,0.546875,1.828571429,24,0.049,4.17,1.348977394,32.66344074,0.201770123,0.003388403,3.854166667,3.854166667
1.715206161,4,8.333333333,2,4.166666667,0.19,0.395833333,0.48,0.7,175,0.279849741,1.119398966,,0.324799483,38.73507242,31.05237817,1.160620986,0.13016267,3.335,11_V_0.7_q_175,4.51666666,24.30555556,0.048611111,4.166666667,2.38,standard,0.7,3.5,1.343867276,0.201005789,1.4,0.078,0.837115538,-115.0231527,115.0231527,3.521464675,1.619111214,0.8,1.989922646,139.0130223,162.5,0.855464753,-23.98986969,4.03673326,0.061367707,-1.212060106,0.782385159,0.546875,1.828571429,24,0.049,4.17,1.348977394,32.66344074,0.201770123,0.003388403,3.0625,2.725
1.414923514,4,8.333333333,2,4.166666667,0.19,0.395833333,0.48,1,300,0.339240952,1.130803175,,0.395007302,34.42980548,27.84156787,1.164385664,0.151785661,2.96,ev21_V_1_q_300,4.866666662,34.72222222,0.069444444,4.166666667,2.38,standard,0.7,3.5,1.20749625,0.258012019,1.4,0.078,0.5,-198.957802,198.957802,4.745343679,1.619111214,0.8,2.554274492,140.7590658,162.5,0.866209636,58.19873624,4.793204301,0.043525936,-1.410670457,0.763339732,0.65625,1.523809524,35,0.069,4.17,1.204613237,41.92695313,0.257395991,0.00657109,4.172916667,4.172916667
1.099962112,4,8.333333333,2,4.166666667,0.19,0.395833333,0.48,1,400,0.436378667,1.090946667,,0.494083148,27.9115386,20.92219601,1.132234882,0.143074973,2.185,ev25_V_1_q_400,5.075000003,34.72222222,0.069444444,4.166666667,2.38,standard,0.7,3.5,1.20749625,0.258012019,1.4,0.078,0.5,-198.957802,198.957802,4.745343679,1.619111214,0.8,2.554274492,115.0779682,162.5,0.708172112,83.87983386,5.226769388,0.036604403,-1.436466678,0.779191206,0.875,1.142857143,35,0.069,4.17,1.204613237,41.92695313,0.257395991,0.008452646,2.658333333,2.658333333
1.099962112,4,8.333333333,2,4.166666667,0.19,0.395833333,0.48,1,400,0.436378667,1.090946667,,0.494083148,27.9115386,20.92219601,1.132234882,0.143074973,2.185,ev25_V_1_q_400,5.075000003,34.72222222,0.069444444,4.166666667,2.38,standard,0.7,3.5,1.20749625,0.258012019,1.4,0.078,0.5,-198.957802,198.957802,4.745343679,1.619111214,0.8,2.554274492,115.0779682,162.5,0.708172112,83.87983386,5.226769388,0.036604403,-1.436466678,0.779191206,0.875,1.142857143,35,0.069,4.17,1.204613237,41.92695313,0.257395991,0.008452646,3.285416667,3.285416667
1.281307361,4,8.333333333,2,4.166666667,0.19,0.395833333,0.48,1,350,0.374617375,1.070335357,,0.439275312,26.65386249,20.03377446,1.172597273,0.151055393,2.62,ev23_V_1_q_350,4.160416667,34.72222222,0.069444444,4.166666667,2.38,standard,0.7,3.5,1.20749625,0.258012019,1.4,0.078,0.5,-198.957802,198.957802,4.745343679,1.619111214,0.8,2.554274492,130.0207483,162.5,0.800127682,68.93705369,4.14377292,0.058238222,-1.234791896,0.666528238,0.765625,1.306122449,35,0.069,4.17,1.204613237,41.92695313,0.257395991,0.007256331,3.945833333,3.945833333
1.281307361,4,8.333333333,2,4.166666667,0.19,0.395833333,0.48,1,350,0.374617375,1.070335357,,0.439275312,26.65386249,20.03377446,1.172597273,0.151055393,2.62,ev23_V_1_q_350,4.160416667,34.72222222,0.069444444,4.166666667,2.38,standard,0.7,3.5,1.20749625,0.258012019,1.4,0.078,0.5,-198.957802,198.957802,4.745343679,1.619111214,0.8,2.554274492,130.0207483,162.5,0.800127682,68.93705369,4.14377292,0.058238222,-1.234791896,0.666528238,0.765625,1.306122449,35,0.069,4.17,1.204613237,41.92695313,0.257395991,0.007256331,5.327083333,4.472916667
1.020239344,4,8.333333333,2,4.166666667,0.19,0.395833333,0.48,0.7,300,0.470477837,1.097781619,,0.47887102,24.7620591,13.97515353,1.0178397,0.092704992,1.78,16_V_0.7_q_300,4.854166669,24.30555556,0.048611111,4.166666667,2.38,standard,0.7,3.5,1.343867276,0.201005789,1.4,0.078,0.5,-152.8035781,152.8035781,4.678122533,1.619111214,0.8,1.989922646,91.74112834,162.5,0.56456079,61.06244981,6.122932033,0.026673569,-1.801821594,0.964071684,0.9375,1.066666667,24,0.049,4.17,1.348977394,32.66344074,0.201770123,0.005696516,6.095833333,6.033333333
1.790606859,4,8.333333333,2,4.166666667,0.19,0.395833333,0.48,1.5,425,0.268065543,0.946113681,,0.368010571,43.03052111,37.60274406,1.372838029,0.184237486,3.4,27_V_1.5_q_425,4.806250003,52.08333333,0.104166667,4.166666667,2.38,standard,0.7,3.5,1.069198678,0.342691884,1.4,0.078,1.412578756,-141.9364036,141.9364036,2.548805012,1.619111214,0.8,3.392590548,205.3364836,162.5,1.26360913,-63.40008001,2.055280689,0.236732408,-0.625742283,0.46680339,0.619791667,1.613445378,52,0.104,4.17,1.069712427,55.68743115,0.342856547,0.008770856,2.88125,2.88125
1.221793021,4,8.333333333,2,4.166666667,0.19,0.395833333,0.48,0.7,250,0.392865233,1.100022652,,0.421819315,25.9503747,17.2196454,1.073699782,0.114537969,2.385,14_V_0.7_q_250,4.247916668,24.30555556,0.048611111,4.166666667,2.38,standard,0.7,3.5,1.343867276,0.201005789,1.4,0.078,0.5,-152.8035781,152.8035781,4.678122533,1.619111214,0.8,1.989922646,105.9742948,162.5,0.652149506,46.82928333,5.082497319,0.038712007,-1.53807139,0.815100854,0.78125,1.28,24,0.049,4.17,1.348977394,32.66344074,0.201770123,0.004756788,4.489583333,4.489583333
1.221793021,4,8.333333333,2,4.166666667,0.19,0.395833333,0.48,0.7,250,0.392865233,1.100022652,,0.421819315,25.9503747,17.2196454,1.073699782,0.114537969,2.385,14_V_0.7_q_250,4.247916668,24.30555556,0.048611111,4.166666667,2.38,standard,0.7,3.5,1.343867276,0.201005789,1.4,0.078,0.5,-152.8035781,152.8035781,4.678122533,1.619111214,0.8,1.989922646,105.9742948,162.5,0.652149506,46.82928333,5.082497319,0.038712007,-1.53807139,0.815100854,0.78125,1.28,24,0.049,4.17,1.348977394,32.66344074,0.201770123,0.004756788,4.564583333,4.564583333
1.052074572,4,8.333333333,2,4.166666667,0.19,0.395833333,0.48,0.5,200,0.456241423,1.140603556,,0.466967324,27.16763404,16.28523767,1.023509267,0.091891525,2.025,v5_V_0.5_q_200,5.164583339,17.36111111,0.034722222,4.166666667,2.38,standard,0.7,3.5,1.486602262,0.158825028,1.4,0.078,0.5,-119.1238655,119.1238655,4.615582008,1.619111214,0.8,1.572340386,80.36122701,162.5,0.494530628,38.76263851,8.153622465,0.015041765,-1.822701197,1.122163281,0.875,1.142857143,17,0.035,4.17,1.496006112,25.80906705,0.159829713,0.003558018,4.04375,4.04375
1.052074572,4,8.333333333,2,4.166666667,0.19,0.395833333,0.48,0.5,200,0.456241423,1.140603556,,0.466967324,27.16763404,16.28523767,1.023509267,0.091891525,2.025,v5_V_0.5_q_200,5.164583339,17.36111111,0.034722222,4.166666667,2.38,standard,0.7,3.5,1.486602262,0.158825028,1.4,0.078,0.5,-119.1238655,119.1238655,4.615582008,1.619111214,0.8,1.572340386,80.36122701,162.5,0.494530628,38.76263851,8.153622465,0.015041765,-1.822701197,1.122163281,0.875,1.142857143,17,0.035,4.17,1.496006112,25.80906705,0.159829713,0.003558018,3.9125,3.9125
0.916915039,0.8,1.666666667,0.8,1.666666667,0.29,0.604166667,0.48,0.5,225,0.523494522,1.16332116,,0.565701222,24.24094133,16.02691078,1.080624912,0.121742912,1.81,,5.287499998,17.36111111,0.013888889,1.666666667,2.38,standard,0.7,3.5,1.486602262,0.158825028,1.4,0.078,0.5,-47.64954621,47.64954621,1.846232803,1.619111214,0.8,1.572340386,71.99007344,162.5,0.443015837,-24.34052723,,,-1.894455725,,,,,,,,25.80906705,,,5.029166667,5.029166667
0.788699362,0.8,1.666666667,0.8,1.666666667,0.29,0.604166667,0.48,0.7,375,0.608596917,1.136047578,,0.648432153,21.13057041,13.39145792,1.065454219,0.129213783,1.7,,5.358333336,24.30555556,0.019444444,1.666666667,2.38,standard,0.7,3.5,1.343867276,0.201005789,1.4,0.078,0.5,-61.12143126,61.12143126,1.871249014,1.619111214,0.8,1.989922646,74.6675007,162.5,0.459492312,-13.54606944,,,,,,,,,,,32.66344074,,,,
1.406816898,0.8,1.666666667,0.8,1.666666667,0.29,0.604166667,0.48,0.5,150,0.341195788,1.137319295,,0.396132404,28.32684437,20.83847527,1.161011997,0.133540426,2.4,,4.027083328,17.36111111,0.013888889,1.666666667,2.38,standard,0.7,3.5,1.486602262,0.158825028,1.4,0.078,0.5,-47.64954621,47.64954621,1.846232803,1.619111214,0.8,1.572340386,101.3909987,162.5,0.623944607,-53.74145247,,,,,,,,,,,25.80906705,,,3.833333333,3.595833333
0.989133558,0.8,1.666666667,0.8,1.666666667,0.29,0.604166667,0.48,0.7,300,0.485273193,1.132304117,,0.528718509,24.2234687,16.68132532,1.089527541,0.132588304,1.83,,4.897916667,24.30555556,0.019444444,1.666666667,2.38,standard,0.7,3.5,1.343867276,0.201005789,1.4,0.078,0.5,-61.12143126,61.12143126,1.871249014,1.619111214,0.8,1.989922646,89.49656611,162.5,0.550748099,-28.37513485,,,-1.407161408,,,,,,,,32.66344074,,,4.233333333,4.233333333
1.139121986,0.8,1.666666667,0.8,1.666666667,0.29,0.604166667,0.48,1,375,0.421377171,1.123672457,,0.468558,29.58157405,22.98415922,1.111968165,0.151574522,2.215,,5.193749995,34.72222222,0.027777778,1.666666667,2.38,standard,0.7,3.5,1.20749625,0.258012019,1.4,0.078,0.5,-79.58312081,79.58312081,1.898137472,1.619111214,0.8,2.554274492,118.3439857,162.5,0.728270681,-38.76086493,,,-1.505522943,,,,,,,,41.92695313,,,3.333333333,3.333333333
1.236321691,0.8,1.666666667,0.8,1.666666667,0.29,0.604166667,0.48,1,350,0.388248466,1.109281331,,0.444348182,29.0664381,22.71741108,1.144494366,0.157504449,2.315,,4.702083335,34.72222222,0.027777778,1.666666667,2.38,standard,0.7,3.5,1.20749625,0.258012019,1.4,0.078,0.5,-79.58312081,79.58312081,1.898137472,1.619111214,0.8,2.554274492,126.355804,162.5,0.777574178,-46.77268322,,,-1.379359587,,,,,,,,41.92695313,,,1.527083333,1.527083333
1.055737768,0.8,1.666666667,0.8,1.666666667,0.29,0.604166667,0.48,1,400,0.454658358,1.136645896,,0.503672642,23.98504239,17.331695,1.107804645,0.150300284,2.115,,4.543749996,34.72222222,0.027777778,1.666666667,2.38,standard,0.7,3.5,1.20749625,0.258012019,1.4,0.078,0.5,-79.58312081,79.58312081,1.898137472,1.619111214,0.8,2.554274492,111.3614433,162.5,0.68530119,-31.77832252,,,-1.505522943,,,,,,,,41.92695313,,,4.279166667,4.279166667
1.047603798,0.8,1.666666667,0.8,1.666666667,0.29,0.604166667,0.48,0.5,200,0.458188488,1.145471221,,0.508418837,27.39047427,19.46797055,1.109628134,0.126222724,1.94,,5.229166663,17.36111111,0.013888889,1.666666667,2.38,standard,0.7,3.5,1.486602262,0.158825028,1.4,0.078,0.5,-47.64954621,47.64954621,1.846232803,1.619111214,0.8,1.572340386,80.08791567,162.5,0.492848712,-32.43836947,,,-1.714238286,,,,,,,,25.80906705,,,5.060416667,5.060416667
1.416619845,0.8,1.666666667,0.8,1.666666667,0.29,0.604166667,0.48,1,300,0.338834728,1.129449094,,0.403961456,35.9319721,29.79328611,1.192207949,0.162901312,2.52,,5.072916664,34.72222222,0.027777778,1.666666667,2.38,standard,0.7,3.5,1.20749625,0.258012019,1.4,0.078,0.5,-79.58312081,79.58312081,1.898137472,1.619111214,0.8,2.554274492,140.8940528,162.5,0.867040325,-61.31093198,,,-1.407222266,,,,,,,,41.92695313,,,3.939583333,3.122916667
1.201057868,0.8,1.666666667,0.8,1.666666667,0.29,0.604166667,0.48,0.5,175,0.399647688,1.141850537,,0.45048617,28.76283373,20.96846861,1.127208248,0.128297813,2.14,,4.789583334,17.36111111,0.013888889,1.666666667,2.38,standard,0.7,3.5,1.486602262,0.158825028,1.4,0.078,0.5,-47.64954621,47.64954621,1.846232803,1.619111214,0.8,1.572340386,89.34299065,162.5,0.549803019,-41.69344444,,,,,,,,,,,25.80906705,,,2.452083333,2.452083333
0.860216228,0.8,1.666666667,0.8,1.666666667,0.29,0.604166667,0.48,0.7,350,0.557999238,1.115998475,,0.589203465,20.8333618,12.71507114,1.055921631,0.12317864,1.765,,4.843750004,24.30555556,0.019444444,1.666666667,2.38,standard,0.7,3.5,1.343867276,0.201005789,1.4,0.078,0.5,-61.12143126,61.12143126,1.871249014,1.619111214,0.8,1.989922646,80.03658104,162.5,0.492532806,-18.91514978,,,-1.729116577,,,,,,,,32.66344074,,,4.902083333,4.902083333
1.73253445,0.8,1.666666667,0.8,1.666666667,0.29,0.604166667,0.48,0.5,125,0.277050768,1.108203073,,0.344162317,37.2314434,30.04864434,1.242235563,0.139221492,2.7,,4.297916662,17.36111111,0.013888889,1.666666667,2.38,standard,0.7,3.5,1.486602262,0.158825028,1.4,0.078,0.941017812,-33.32011479,33.32011479,1.291023605,1.619111214,0.8,1.572340386,119.7718735,162.5,0.737057683,-86.45175874,,,,,,,,,,,25.80906705,,,4.8875,3.73125
0.926346311,0.8,1.666666667,0.8,1.666666667,0.29,0.604166667,0.48,0.7,325,0.518164745,1.116047143,,0.550824898,20.91998753,12.87235395,1.063030442,0.124260131,1.815,,4.516666668,24.30555556,0.019444444,1.666666667,2.38,standard,0.7,3.5,1.343867276,0.201005789,1.4,0.078,0.5,-61.12143126,61.12143126,1.871249014,1.619111214,0.8,1.989922646,84.92217805,162.5,0.522598019,-23.80074679,,,-1.729116577,,,,,,,,32.66344074,,,4.283333333,4.283333333
1.316245996,0.8,1.666666667,0.8,1.666666667,0.29,0.604166667,0.48,1,325,0.364673474,1.122072227,,0.430467171,31.15115527,25.02238484,1.180418106,0.163164865,2.405,,4.733333338,34.72222222,0.027777778,1.666666667,2.38,standard,0.7,3.5,1.20749625,0.258012019,1.4,0.078,0.5,-79.58312081,79.58312081,1.898137472,1.619111214,0.8,2.554274492,132.8494176,162.5,0.817534878,-53.26629682,,,-1.280160225,,,,,,,,41.92695313,,,1.960416667,1.960416667
0.802085516,0.8,1.666666667,0.8,1.666666667,0.29,0.604166667,0.48,0.5,250,0.59843993,1.196879861,,0.636163652,21.77327972,13.25947618,1.063036772,0.117456316,1.655,,5.429166663,17.36111111,0.013888889,1.666666667,2.38,standard,0.7,3.5,1.486602262,0.158825028,1.4,0.078,0.5,-47.64954621,47.64954621,1.846232803,1.619111214,0.8,1.572340386,64.68236325,162.5,0.398045312,-17.03281704,,,,,,,,,,,25.80906705,,,6.004166667,5.24375
0.979560161,2,4.166666667,0.8,1.666666667,0.29,0.604166667,0.48,0.5,225,0.490015845,1.0889241,,0.541418448,26.4175131,18.15247424,1.10489988,0.120991567,1.68,,5.393750002,17.36111111,0.013888889,1.666666667,2.38,standard,0.7,3.5,1.486602262,0.158825028,1.4,0.078,0.5,-47.64954621,47.64954621,1.846232803,1.619111214,0.8,1.572340386,75.89868142,162.5,0.467068809,-28.24913521,,,-1.634038334,,,,,,,,25.80906705,,,5.85,5.85
1.473719184,2,4.166666667,0.8,1.666666667,0.29,0.604166667,0.48,0.5,150,0.325706556,1.085688519,,0.398278889,32.63673948,24.96111872,1.222815083,0.130282622,2.39,,4.429166673,17.36111111,0.013888889,1.666666667,2.38,standard,0.7,3.5,1.486602262,0.158825028,1.4,0.078,0.5,-47.64954621,47.64954621,1.846232803,1.619111214,0.8,1.572340386,105.2303778,162.5,0.647571556,-57.58083155,,,-1.312690593,,,,,,,,25.80906705,,,5.547916667,4.675
1.062926446,2,4.166666667,0.8,1.666666667,0.29,0.604166667,0.48,0.7,350,0.451583458,0.903166917,,0.464198056,30.20482648,20.20667461,1.027934144,0.100018485,1.575,,5.683333329,24.30555556,0.019444444,1.666666667,2.38,standard,0.7,3.5,1.343867276,0.201005789,1.4,0.078,0.5,-61.12143126,61.12143126,1.871249014,1.619111214,0.8,1.989922646,94.79927002,162.5,0.583380123,-33.67783877,,,,,,,,,,,32.66344074,,,4.602083333,4.602083333
0.786072689,2,4.166666667,0.8,1.666666667,0.29,0.604166667,0.48,0.5,275,0.610630552,1.110237367,,0.639598,21.80532887,12.3724566,1.047438583,0.106012249,1.285,,5.547916669,17.36111111,0.013888889,1.666666667,2.38,standard,0.7,3.5,1.486602262,0.158825028,1.4,0.078,0.5,-47.64954621,47.64954621,1.846232803,1.619111214,0.8,1.572340386,63.64722978,162.5,0.39167526,-15.99768357,,,,,,,,,,,25.80906705,,,3.835416667,3.835416667
1.208206124,2,4.166666667,0.8,1.666666667,0.29,0.604166667,0.48,0.7,325,0.397283204,0.8556869,,0.40876679,33.4396216,23.86207097,1.028905291,0.104410829,1.945,,5.535416671,24.30555556,0.019444444,1.666666667,2.38,standard,0.7,3.5,1.343867276,0.201005789,1.4,0.078,0.5,-61.12143126,61.12143126,1.871249014,1.619111214,0.8,1.989922646,105.0304556,162.5,0.646341265,-43.90902433,,,-0.197910797,,,,,,,,32.66344074,,,1.86875,1.3
1.111873604,2,4.166666667,0.8,1.666666667,0.29,0.604166667,0.48,0.5,200,0.431703746,1.079259364,,0.485151404,27.31039543,19.13349162,1.123806333,0.122295679,1.865,,4.912500005,17.36111111,0.013888889,1.666666667,2.38,standard,0.7,3.5,1.486602262,0.158825028,1.4,0.078,0.5,-47.64954621,47.64954621,1.846232803,1.619111214,0.8,1.572340386,83.99504673,162.5,0.516892595,-36.34550052,,,-1.431106342,,,,,,,,25.80906705,,,5.770833333,5.770833333
0.970053069,2,4.166666667,0.8,1.666666667,0.29,0.604166667,0.48,0.7,375,0.494818289,0.923660806,,0.516258324,27.20190482,18.01671482,1.043329107,0.108870911,1.335,,5.608333334,24.30555556,0.019444444,1.666666667,2.38,standard,0.7,3.5,1.343867276,0.201005789,1.4,0.078,0.5,-61.12143126,61.12143126,1.871249014,1.619111214,0.8,1.989922646,88.11276272,162.5,0.542232386,-26.99133146,,,-0.215277963,,,,,,,,32.66344074,,,2.077083333,2.077083333
1.256471292,2,4.166666667,0.8,1.666666667,0.29,0.604166667,0.48,0.5,175,0.382022258,1.091492166,,0.447664086,30.14222276,22.30236543,1.171827234,0.127553342,2.1,,4.797916667,17.36111111,0.013888889,1.666666667,2.38,standard,0.7,3.5,1.486602262,0.158825028,1.4,0.078,0.5,-47.64954621,47.64954621,1.846232803,1.619111214,0.8,1.572340386,92.62567716,162.5,0.570004167,-44.97613095,,,-1.463303015,,,,,,,,25.80906705,,,5.63125,5.077083333
1.750167288,2,4.166666667,0.8,1.666666667,0.29,0.604166667,0.48,0.5,125,0.274259497,1.097037989,,0.35230619,41.82170576,34.25587843,1.284572436,0.132173252,2.7,,4.779166661,17.36111111,0.013888889,1.666666667,2.38,standard,0.7,3.5,1.486602262,0.158825028,1.4,0.078,1.061291971,-30.78554598,30.78554598,1.192819017,1.619111214,0.8,1.572340386,120.7460659,162.5,0.743052713,-89.96051991,,,-1.287942984,,,,,,,,25.80906705,,,4.139583333,4.139583333
1.264029892,2,4.166666667,0.8,1.666666667,0.29,0.604166667,0.48,0.7,300,0.379737855,0.886054996,,0.401369079,34.94515971,26.00478162,1.056963569,0.111852093,1.975,,5.529166663,24.30555556,0.019444444,1.666666667,2.38,standard,0.7,3.5,1.343867276,0.201005789,1.4,0.078,0.5,-61.12143126,61.12143126,1.871249014,1.619111214,0.8,1.989922646,108.8950901,162.5,0.670123631,-47.77365889,,,,,,,,,,,32.66344074,,,4.9625,4.9625
0.859388194,2,4.166666667,0.8,1.666666667,0.29,0.604166667,0.48,0.5,250,0.558536879,1.117073758,,0.600377515,23.90173417,15.10195713,1.074911144,0.113639243,1.4,,5.562500002,17.36111111,0.013888889,1.666666667,2.38,standard,0.7,3.5,1.486602262,0.158825028,1.4,0.078,0.5,-47.64954621,47.64954621,1.846232803,1.619111214,0.8,1.572340386,68.35351406,162.5,0.42063701,-20.70396785,,,-1.933231658,,,,,,,,25.80906705,,,3.797916667,3.797916667
1.338911731,4,8.333333333,0.8,1.666666667,0.29,0.604166667,0.48,1,350,0.358500108,1.024286023,,0.365491351,35.50905484,27.05717455,1.01950137,0.118316867,2.52,,5.304166665,34.72222222,0.027777778,1.666666667,2.38,standard,0.7,3.5,1.20749625,0.258012019,1.4,0.078,0.5,-79.58312081,79.58312081,1.898137472,1.619111214,0.8,2.554274492,134.6764195,162.5,0.828777966,-55.09329868,,,-0.286854222,,,,,,,,41.92695313,,,3.235416667,3.235416667
0.663074225,4,8.333333333,0.8,1.666666667,0.29,0.604166667,0.48,0.5,300,0.723900857,1.206501429,,0.745595546,18.89761542,9.766530776,1.029969144,0.109516015,0.91,,5.699999999,17.36111111,0.013888889,1.666666667,2.38,standard,0.7,3.5,1.486602262,0.158825028,1.4,0.078,0.5,-47.64954621,47.64954621,1.846232803,1.619111214,0.8,1.572340386,55.54680159,162.5,0.341826471,-7.897255382,,,,,,,,,,,25.80906705,,,3.552083333,3.552083333
0.880750033,4,8.333333333,0.8,1.666666667,0.29,0.604166667,0.48,0.7,350,0.544990045,1.08998009,,0.561871351,18.21134182,8.835023766,1.03097544,0.106651672,1.235,,4.135416666,24.30555556,0.019444444,1.666666667,2.38,standard,0.7,3.5,1.343867276,0.201005789,1.4,0.078,0.5,-61.12143126,61.12143126,1.871249014,1.619111214,0.8,1.989922646,81.56137855,162.5,0.501916176,-20.43994729,,,-1.630927606,,,,,,,,32.66344074,,,5.15,5.15
1.063767336,4,8.333333333,0.8,1.666666667,0.29,0.604166667,0.48,0.7,275,0.451226489,1.148576517,,0.477237386,21.23102309,12.64331803,1.057644882,0.116445545,1.75,,3.991666669,24.30555556,0.019444444,1.666666667,2.38,standard,0.7,3.5,1.343867276,0.201005789,1.4,0.078,0.5,-61.12143126,61.12143126,1.871249014,1.619111214,0.8,1.989922646,94.85926247,162.5,0.583749308,-33.73783121,,,-1.861802331,,,,,,,,32.66344074,,,5.125,4.125
1.249692071,4,8.333333333,0.8,1.666666667,0.29,0.604166667,0.48,1,400,0.384094619,0.960236548,,0.39155631,33.33813952,24.72047128,1.019426699,0.11604067,2.43,,5.335416665,34.72222222,0.027777778,1.666666667,2.38,standard,0.7,3.5,1.20749625,0.258012019,1.4,0.078,0.5,-79.58312081,79.58312081,1.898137472,1.619111214,0.8,2.554274492,127.4478214,162.5,0.784294286,-47.8647006,,,,,,,,,,,41.92695313,,,3.81875,3.81875
2.048775331,4,8.333333333,0.8,1.666666667,0.29,0.604166667,0.48,0.5,100,0.234286304,1.17143152,,0.31254176,43.04562336,32.69503966,1.33401635,0.096612909,2.235,,4.202083333,17.36111111,0.013888889,1.666666667,2.38,standard,0.7,3.5,1.486602262,0.158825028,1.4,0.078,10724656.25,-4.51E-06,4.51E-06,1.75E-07,1.619111214,0.8,1.572340386,136.9634884,162.5,0.842852236,-136.9634839,,,,,,,,,,,25.80906705,,,3.385416667,3.385416667
0.91117396,4,8.333333333,0.8,1.666666667,0.29,0.604166667,0.48,0.7,325,0.52679293,1.134630927,,0.558355465,23.1590048,14.72115428,1.0599145,0.118513595,1.375,,5.083333331,24.30555556,0.019444444,1.666666667,2.38,standard,0.7,3.5,1.343867276,0.201005789,1.4,0.078,0.5,-61.12143126,61.12143126,1.871249014,1.619111214,0.8,1.989922646,83.80761138,162.5,0.515739147,-22.68618012,,,-1.630927606,,,,,,,,32.66344074,,,4.935416667,4.935416667
1.391454472,4,8.333333333,0.8,1.666666667,0.29,0.604166667,0.48,0.5,150,0.344962778,1.149875926,,0.417119333,31.64109493,24.50989076,1.209172004,0.140228771,2.36,,4.547916669,17.36111111,0.013888889,1.666666667,2.38,standard,0.7,3.5,1.486602262,0.158825028,1.4,0.078,0.5,-47.64954621,47.64954621,1.846232803,1.619111214,0.8,1.572340386,100.5042763,162.5,0.618487854,-52.85473004,,,,,,,,,,,25.80906705,,,4.247916667,4.247916667
1.816220871,4,8.333333333,0.8,1.666666667,0.29,0.604166667,0.48,1,250,0.264285037,1.057140149,,0.29647528,49.28391003,39.91902118,1.121801229,0.106781833,2.245,,5.427083327,34.72222222,0.027777778,1.666666667,2.38,standard,0.7,3.5,1.20749625,0.258012019,1.4,0.078,1.714250568,-36.36477807,36.36477807,0.867336531,1.619111214,0.8,2.554274492,171.8798374,162.5,1.057722076,-135.5150593,,,,,,,,,,,41.92695313,,,2.635416667,2.635416667
2.143812374,4,8.333333333,0.8,1.666666667,0.29,0.604166667,0.48,1.5,400,0.223900191,0.839625716,,0.253205,60.31705442,48.1687843,1.130883359,0.082316247,1.78,,5.627083335,52.08333333,0.041666667,1.666666667,2.38,standard,0.7,3.5,1.069198678,0.342691884,1.4,0.078,3724656.407,-2.93E-05,2.93E-05,5.26E-07,1.619111214,0.8,3.392590548,237.145749,162.5,1.459358455,-237.1457197,,,,,,,,,,,55.68743115,,,,
1.488928449,4,8.333333333,0.8,1.666666667,0.29,0.604166667,0.48,1,300,0.322379494,1.074598315,,0.342586966,39.13090075,31.59320049,1.06268225,0.132666459,2.65,,5.256249993,34.72222222,0.027777778,1.666666667,2.38,standard,0.7,3.5,1.20749625,0.258012019,1.4,0.078,0.5,-79.58312081,79.58312081,1.898137472,1.619111214,0.8,2.554274492,146.6185996,162.5,0.902268305,-67.03547874,,,,,,,,,,,41.92695313,,,2.995833333,2.995833333
1.643259564,4,8.333333333,0.8,1.666666667,0.29,0.604166667,0.48,0.5,125,0.292102362,1.16840945,,0.358414,39.19858745,32.19761703,1.227015067,0.142837341,2.605,,4.770833326,17.36111111,0.013888889,1.666666667,2.38,standard,0.7,3.5,1.486602262,0.158825028,1.4,0.078,0.51161643,-47.1182745,47.1182745,1.825648111,1.619111214,0.8,1.572340386,114.8085613,162.5,0.706514223,-67.6902868,,,,,,,,,,,25.80906705,,,4.152083333,4.152083333
0.971179842,4,8.333333333,0.8,1.666666667,0.29,0.604166667,0.48,0.7,300,0.494244196,1.153236458,,0.519367196,22.33713635,13.62686715,1.050831148,0.114807014,1.54,,4.599999998,24.30555556,0.019444444,1.666666667,2.38,standard,0.7,3.5,1.343867276,0.201005789,1.4,0.078,0.5,-61.12143126,61.12143126,1.871249014,1.619111214,0.8,1.989922646,88.19463164,162.5,0.542736195,-27.07320038,,,-1.470686109,,,,,,,,32.66344074,,,5.75,4.83125
0.727252236,4,8.333333333,0.8,1.666666667,0.29,0.604166667,0.48,0.5,275,0.660018596,1.20003381,,0.696989149,20.49942242,11.96178418,1.056014411,0.117128411,1.22,,5.637500002,17.36111111,0.013888889,1.666666667,2.38,standard,0.7,3.5,1.486602262,0.158825028,1.4,0.078,0.5,-47.64954621,47.64954621,1.846232803,1.619111214,0.8,1.572340386,59.80774007,162.5,0.368047631,-12.15819386,,,,,,,,,,,25.80906705,,,4.602083333,4.602083333
1.659389695,4,8.333333333,0.8,1.666666667,0.29,0.604166667,0.48,1,275,0.289262975,1.051865364,,0.3149535,44.06025348,35.97072871,1.088813734,0.123616656,2.535,,5.310416667,34.72222222,0.027777778,1.666666667,2.38,standard,0.7,3.5,1.20749625,0.258012019,1.4,0.078,0.572963318,-74.31532567,74.31532567,1.77249526,1.619111214,0.8,2.554274492,159.9000927,162.5,0.98400057,-85.58476705,,,-0.62730818,,,,,,,,41.92695313,,,2.85,2.85
1.1957554,4,8.333333333,0.8,1.666666667,0.29,0.604166667,0.48,0.5,175,0.401419889,1.146913968,,0.469237444,28.72304118,21.4488625,1.168944184,0.137472565,2.135,,4.804166668,17.36111111,0.013888889,1.666666667,2.38,standard,0.7,3.5,1.486602262,0.158825028,1.4,0.078,0.5,-47.64954621,47.64954621,1.846232803,1.619111214,0.8,1.572340386,89.02730372,162.5,0.547860331,-41.37775751,,,,,,,,,,,25.80906705,,,5.535416667,4.7625
0.811725465,4,8.333333333,0.8,1.666666667,0.29,0.604166667,0.48,0.5,250,0.591332933,1.182665867,,0.636083429,22.17870722,14.17982921,1.075677326,0.125017533,1.535,,5.464583329,17.36111111,0.013888889,1.666666667,2.38,standard,0.7,3.5,1.486602262,0.158825028,1.4,0.078,0.5,-47.64954621,47.64954621,1.846232803,1.619111214,0.8,1.572340386,65.30353279,162.5,0.401867894,-17.65398658,,,-2.282707718,,,,,,,,25.80906705,,,4.360416667,4.360416667
1.38777613,4,8.333333333,0.8,1.666666667,0.29,0.604166667,0.48,1,325,0.345877112,1.064237268,,0.360064184,36.63150741,28.79635468,1.041017665,0.127629931,2.56,,5.279166663,34.72222222,0.027777778,1.666666667,2.38,standard,0.7,3.5,1.20749625,0.258012019,1.4,0.078,0.5,-79.58312081,79.58312081,1.898137472,1.619111214,0.8,2.554274492,138.5943529,162.5,0.852888326,-59.01123211,,,-0.366429953,,,,,,,,41.92695313,,,3.054166667,3.054166667
0.914917617,4,8.333333333,0.8,1.666666667,0.29,0.604166667,0.48,0.5,225,0.5246374,1.165860889,,0.579469722,24.65512371,17.03081023,1.104514703,0.13115935,1.715,,5.389583333,17.36111111,0.013888889,1.666666667,2.38,standard,0.7,3.5,1.486602262,0.158825028,1.4,0.078,0.5,-47.64954621,47.64954621,1.846232803,1.619111214,0.8,1.572340386,71.86458668,162.5,0.44224361,-24.21504047,,,-2.273840558,,,,,,,,25.80906705,,,5.691666667,5.660416667
1.477490292,4,8.333333333,0.8,1.666666667,0.29,0.604166667,0.48,0.7,200,0.324875231,1.13706331,,0.359157686,30.98112453,23.08578579,1.105524987,0.12665701,2.335,,4.193749995,24.30555556,0.019444444,1.666666667,2.38,standard,0.7,3.5,1.343867276,0.201005789,1.4,0.078,0.5,-61.12143126,61.12143126,1.871249014,1.619111214,0.8,1.989922646,123.37357,162.5,0.759221969,-62.25213878,,,,,,,,,,,32.66344074,,,4.772916667,3.672916667
1.675327353,4,8.333333333,0.8,1.666666667,0.29,0.604166667,0.48,0.7,175,0.28651117,1.146044679,,0.326596604,34.25695412,26.6307244,1.1399088,0.131126394,2.5,,4.089583336,24.30555556,0.019444444,1.666666667,2.38,standard,0.7,3.5,1.343867276,0.201005789,1.4,0.078,0.639358585,-53.82756428,53.82756428,1.64794532,1.619111214,0.8,1.989922646,136.4212946,162.5,0.839515659,-82.59373032,,,,,,,,,,,32.66344074,,,,
1.180149772,4,8.333333333,0.8,1.666666667,0.29,0.604166667,0.48,0.7,250,0.406728037,1.138838505,,0.430578411,20.30841064,11.7523248,1.058639611,0.116875873,1.97,,3.441666664,24.30555556,0.019444444,1.666666667,2.38,standard,0.7,3.5,1.343867276,0.201005789,1.4,0.078,0.5,-61.12143126,61.12143126,1.871249014,1.619111214,0.8,1.989922646,103.0747107,162.5,0.634305912,-41.95327944,,,-1.656187018,,,,,,,,32.66344074,,,5.027083333,3.997916667
1.27744851,4,8.333333333,0.8,1.666666667,0.29,0.604166667,0.48,1,375,0.375749,1.001997333,,0.390871975,34.29150843,26.21430796,1.040247546,0.123805272,2.36,,5.36875,34.72222222,0.027777778,1.666666667,2.38,standard,0.7,3.5,1.20749625,0.258012019,1.4,0.078,0.5,-79.58312081,79.58312081,1.898137472,1.619111214,0.8,2.554274492,129.7073921,162.5,0.798199336,-50.12427133,,,-0.286854222,,,,,,,,41.92695313,,,3.2125,3.2125
1.31856016,4,8.333333333,0.8,1.666666667,0.29,0.604166667,0.48,0.7,225,0.364033447,1.132548501,,0.3907732,32.68930399,24.33842297,1.073454111,0.119747844,2.14,,4.958333338,24.30555556,0.019444444,1.666666667,2.38,standard,0.7,3.5,1.343867276,0.201005789,1.4,0.078,0.5,-61.12143126,61.12143126,1.871249014,1.619111214,0.8,1.989922646,112.6373392,162.5,0.693152857,-51.51590794,,,-1.588674948,,,,,,,,32.66344074,,,3.775,3.775
1.037500526,4,8.333333333,0.8,1.666666667,0.29,0.604166667,0.48,0.5,200,0.462650368,1.15662592,,0.524741132,27.33165448,19.88542675,1.134206668,0.134296188,1.9,,5.268750001,17.36111111,0.013888889,1.666666667,2.38,standard,0.7,3.5,1.486602262,0.158825028,1.4,0.078,0.5,-47.64954621,47.64954621,1.846232803,1.619111214,0.8,1.572340386,79.4694121,162.5,0.489042536,-31.81986589,,,,,,,,,,,25.80906705,,,5.53125,4.695833333
0.813145262,4,8.333333333,0.8,1.666666667,0.29,0.604166667,0.48,0.7,375,0.590300433,1.101894142,,0.60075299,21.97186259,11.90918998,1.017707181,0.099377177,1.13,,5.404166667,24.30555556,0.019444444,1.666666667,2.38,standard,0.7,3.5,1.343867276,0.201005789,1.4,0.078,0.5,-61.12143126,61.12143126,1.871249014,1.619111214,0.8,1.989922646,76.51329969,162.5,0.470851075,-15.39186844,,,-1.771086398,,,,,,,,32.66344074,,,5.275,5.275
1.959028814,4,8.333333333,0.8,1.666666667,0.29,0.604166667,0.48,1,225,0.245019367,1.088974963,,0.283809778,47.85336016,39.67033354,1.158315694,0.122204173,2.56,,4.885416673,34.72222222,0.027777778,1.666666667,2.38,standard,0.7,3.5,1.20749625,0.258012019,1.4,0.078,10.26673058,-7.500094429,7.500094429,0.178884795,1.619111214,0.8,2.554274492,182.6092041,162.5,1.123748948,-175.1091097,,,-0.686110057,,,,,,,,41.92695313,,,3.45625,3.45625
